Repository: yingjiaxuan/MAMI_Project

File: Ref_File/1-s2.0-S0360319922005547-mmc1.csv (part 1 of 5)
Reference,Light S.,Temperature (K),Pressure (bar),Phase,Molar Feed Ratio,Additive,Amount of additive (mol/L),Semicon.Prep,Cocat.Prep,CalcTemp (K),"Co-catalyst 1 Loading, wt%",Co-catalyst 1,"Co-catalyst 2 Loading, wt%",Co-catalyst 2,Dopant1/Semiconductor1 Ratio,Dop1,Dopant2/Semiconductor1 Ratio,Dop2,Semiconductor1/Semiconductor2 Ratio,Semiconductor 1,Semiconductor 2,Band Gap Energy (eV),Total Gas Yield (µmol/gcat/h)
"A. Sharma, B.K. Lee, Photocatalytic reduction of carbon dioxide to methanol using nickel-loaded TiO2 supported on activated carbon fiber, Catal. Today. 298 (2017) 158–167. https://doi.org/10.1016/j.cattod.2017.05.003.",UV ,353,1,Liquid,No,No,0,Sol gel,Sol gel,298,1,NiO,0,No,0,No,0,No,41,TiO2,ACF,2.45,377.78
"A. Sharma, B.K. Lee, Photocatalytic reduction of carbon dioxide to methanol using nickel-loaded TiO2 supported on activated carbon fiber, Catal. Today. 298 (2017) 158–167. https://doi.org/10.1016/j.cattod.2017.05.003.",UV ,353,1,Liquid,No,No,0,Sol gel,NP,298,0,No,0,No,0,No,0,No,41,TiO2,ACF,2.89,294.8
"A. Sharma, B.K. Lee, Photocatalytic reduction of carbon dioxide to methanol using nickel-loaded TiO2 supported on activated carbon fiber, Catal. Today. 298 (2017) 158–167. https://doi.org/10.1016/j.cattod.2017.05.003.",UV ,353,1,Liquid,No,No,0,Sol gel,NP,298,0,No,0,No,0,No,0,No,100,TiO2,No,3.19,197.31
"A. Sharma, B.K. Lee, Photocatalytic reduction of carbon dioxide to methanol using nickel-loaded TiO2 supported on activated carbon fiber, Catal. Today. 298 (2017) 158–167. https://doi.org/10.1016/j.cattod.2017.05.003.",Vis,353,1,Liquid,No,No,0,Sol gel,Sol gel,298,1,NiO,0,No,0,No,0,No,41,TiO2,ACF,2.45,625.6
"A. Sharma, B.K. Lee, Photocatalytic reduction of carbon dioxide to methanol using nickel-loaded TiO2 supported on activated carbon fiber, Catal. Today. 298 (2017) 158–167. https://doi.org/10.1016/j.cattod.2017.05.003.",Vis,353,1,Liquid,No,No,0,Sol gel,NP,298,0,No,0,No,0,No,0,No,41,TiO2,ACF,2.89,214
"A. Sharma, B.K. Lee, Photocatalytic reduction of carbon dioxide to methanol using nickel-loaded TiO2 supported on activated carbon fiber, Catal. Today. 298 (2017) 158–167. https://doi.org/10.1016/j.cattod.2017.05.003.",Vis,353,1,Liquid,No,No,0,Sol gel,NP,298,0,No,0,No,0,No,0,No,100,TiO2,No,3.19,135.3
"R. Camarillo, S. Tostón, F. Martínez, C. Jiménez, J. Rincón, Enhancing the photocatalytic reduction of CO2 through engineering of catalysts with high pressure technology: Pd/TiO2 photocatalysts, J. Supercrit. Fluids. 123 (2017) 18–27. https://doi.org/10.1016/j.supflu.2016.12.010.",Vis,313,1,Gas,3.5,No,0,Thermal methods,NP,298,0,No,0,No,0,No,0,No,100,TiO2,No,3.05,2.09
"R. Camarillo, S. Tostón, F. Martínez, C. Jiménez, J. Rincón, Enhancing the photocatalytic reduction of CO2 through engineering of catalysts with high pressure technology: Pd/TiO2 photocatalysts, J. Supercrit. Fluids. 123 (2017) 18–27. https://doi.org/10.1016/j.supflu.2016.12.010.",Vis,313,1,Gas,3.5,No,0,Thermal methods,Thermal methods,298,1,Pd,0,No,0,No,0,No,100,TiO2,No,2.9,2.56
"R. Camarillo, S. Tostón, F. Martínez, C. Jiménez, J. Rincón, Enhancing the photocatalytic reduction of CO2 through engineering of catalysts with high pressure technology: Pd/TiO2 photocatalysts, J. Supercrit. Fluids. 123 (2017) 18–27. https://doi.org/10.1016/j.supflu.2016.12.010.",Vis,313,1,Gas,3.5,No,0,Thermal methods,Thermal methods,298,3,Pd,0,No,0,No,0,No,100,TiO2,No,3.02,1.6
"R. Camarillo, S. Tostón, F. Martínez, C. Jiménez, J. Rincón, Enhancing the photocatalytic reduction of CO2 through engineering of catalysts with high pressure technology: Pd/TiO2 photocatalysts, J. Supercrit. Fluids. 123 (2017) 18–27. https://doi.org/10.1016/j.supflu.2016.12.010.",Vis,313,1,Gas,3.5,No,0,Thermal methods,Thermal methods,298,1,Pd,0,No,0,No,0,No,100,TiO2,No,2.92,1.35
"R. Camarillo, S. Tostón, F. Martínez, C. Jiménez, J. Rincón, Enhancing the photocatalytic reduction of CO2 through engineering of catalysts with high pressure technology: Pd/TiO2 photocatalysts, J. Supercrit. Fluids. 123 (2017) 18–27. https://doi.org/10.1016/j.supflu.2016.12.010.",Vis,313,1,Gas,3.5,No,0,Thermal methods,Thermal methods,298,3,Pd,0,No,0,No,0,No,100,TiO2,No,2.19,1.97
"R. Camarillo, S. Tostón, F. Martínez, C. Jiménez, J. Rincón, Enhancing the photocatalytic reduction of CO2 through engineering of catalysts with high pressure technology: Pd/TiO2 photocatalysts, J. Supercrit. Fluids. 123 (2017) 18–27. https://doi.org/10.1016/j.supflu.2016.12.010.",Vis,313,1,Gas,3.5,No,0,Thermal methods,Thermal methods,298,1,Pd,0,No,0,No,0,No,100,TiO2,No,2.65,0.61
"R. Camarillo, S. Tostón, F. Martínez, C. Jiménez, J. Rincón, Enhancing the photocatalytic reduction of CO2 through engineering of catalysts with high pressure technology: Pd/TiO2 photocatalysts, J. Supercrit. Fluids. 123 (2017) 18–27. https://doi.org/10.1016/j.supflu.2016.12.010.",Vis,313,1,Gas,3.5,No,0,Thermal methods,Thermal methods,298,3,Pd,0,No,0,No,0,No,100,TiO2,No,2.92,1.12
"R. Camarillo, S. Tostón, F. Martínez, C. Jiménez, J. Rincón, Enhancing the photocatalytic reduction of CO2 through engineering of catalysts with high pressure technology: Pd/TiO2 photocatalysts, J. Supercrit. Fluids. 123 (2017) 18–27. https://doi.org/10.1016/j.supflu.2016.12.010.",Vis,313,1,Gas,3.5,No,0,Thermal methods,Thermal methods,298,3,Pd,0,No,0,No,0,No,100,TiO2,No,2.19,0.99
"R. Camarillo, S. Tostón, F. Martínez, C. Jiménez, J. Rincón, Enhancing the photocatalytic reduction of CO2 through engineering of catalysts with high pressure technology: Pd/TiO2 photocatalysts, J. Supercrit. Fluids. 123 (2017) 18–27. https://doi.org/10.1016/j.supflu.2016.12.010.",Vis,313,1,Gas,3.5,No,0,Thermal methods,Thermal methods,298,3,Pd,0,No,0,No,0,No,100,TiO2,No,3.04,1.47
"W. Zhang, Y. Li, X. Zhang, C. Li, Facile synthesis of highly active reduced graphene oxide-CuI catalyst through a simple combustion method for photocatalytic reduction of CO2 to methanol, J. Solid State Chem. 253 (2017) 47–51. https://doi.org/10.1016/j.jssc.2017.05.022.",Vis,298,1,Liquid,No,K2CO3,0.1,Chemical reduction,NP,298,0,No,0,No,0,No,0,No,100,rG,No,,0.43
"W. Zhang, Y. Li, X. Zhang, C. Li, Facile synthesis of highly active reduced graphene oxide-CuI catalyst through a simple combustion method for photocatalytic reduction of CO2 to methanol, J. Solid State Chem. 253 (2017) 47–51. https://doi.org/10.1016/j.jssc.2017.05.022.",Vis,298,1,Liquid,No,K2CO3,0.1,Chemical reduction,NP,298,0,No,0,No,0,No,0,No,41,rG,CuI,,2
"E. Liu, L. Kang, F. Wu, T. Sun, X. Hu, Y. Yang, H. Liu, J. Fan, Photocatalytic Reduction of CO2 into Methanol over Ag/TiO2 Noocomposites Enhanced by Surface Plasmon ResoNoce, Plasmonics. 9 (2014) 61–70. https://doi.org/10.1007/s11468-013-9598-7.",UV ,313,1,Liquid,No,No,0,Chemical reduction,NP,298,0,No,0,No,0,No,0,No,100,TiO2,No,,16.75
"E. Liu, L. Kang, F. Wu, T. Sun, X. Hu, Y. Yang, H. Liu, J. Fan, Photocatalytic Reduction of CO2 into Methanol over Ag/TiO2 Noocomposites Enhanced by Surface Plasmon ResoNoce, Plasmonics. 9 (2014) 61–70. https://doi.org/10.1007/s11468-013-9598-7.",UV ,313,1,Liquid,No,No,0,Chemical reduction,Chemical reduction,298,2.5,Ag,0,No,0,No,0,No,100,TiO2,No,,51.16
"E. Liu, L. Kang, F. Wu, T. Sun, X. Hu, Y. Yang, H. Liu, J. Fan, Photocatalytic Reduction of CO2 into Methanol over Ag/TiO2 Noocomposites Enhanced by Surface Plasmon ResoNoce, Plasmonics. 9 (2014) 61–70. https://doi.org/10.1007/s11468-013-9598-7.",Vis,298,1,Liquid,No,No,0,Chemical reduction,Chemical reduction,298,2.5,Ag,0,No,0,No,0,No,100,TiO2,No,,24.21
"J.C.S. Wu, T.H. Wu, T. Chu, H. Huang, D. Tsai, Application of optical-fiber photoreactor for CO2 photocatalytic reduction, Top. Catal. 47 (2008) 131–136. https://doi.org/10.1007/s11244-007-9022-7.",UV ,348,1.16,Gas,40,No,0,Thermal methods,NP,298,0,No,0,No,0,No,0,No,100,TiO2,No,3.6,0.5
"J.C.S. Wu, T.H. Wu, T. Chu, H. Huang, D. Tsai, Application of optical-fiber photoreactor for CO2 photocatalytic reduction, Top. Catal. 47 (2008) 131–136. https://doi.org/10.1007/s11244-007-9022-7.",UV ,348,1,Gas,40,No,0,Thermal methods,NP,298,0,No,0,No,0,No,0,No,100,TiO2,No,3.6,1.8
"J.C.S. Wu, T.H. Wu, T. Chu, H. Huang, D. Tsai, Application of optical-fiber photoreactor for CO2 photocatalytic reduction, Top. Catal. 47 (2008) 131–136. https://doi.org/10.1007/s11244-007-9022-7.",UV ,348,1,Gas,40,No,0,Thermal methods,NP,298,0,No,0,No,0,No,0,No,100,TiO2,No,3.6,2.3
"J.C.S. Wu, T.H. Wu, T. Chu, H. Huang, D. Tsai, Application of optical-fiber photoreactor for CO2 photocatalytic reduction, Top. Catal. 47 (2008) 131–136. https://doi.org/10.1007/s11244-007-9022-7.",UV ,348,1,Gas,40,No,0,Thermal methods,Thermal methods,298,1.2,Cu,0,No,0,No,0,No,100,TiO2,No,3.6,0.8
"J.C.S. Wu, T.H. Wu, T. Chu, H. Huang, D. Tsai, Application of optical-fiber photoreactor for CO2 photocatalytic reduction, Top. Catal. 47 (2008) 131–136. https://doi.org/10.1007/s11244-007-9022-7.",UV ,348,1,Gas,40,No,0,Thermal methods,Thermal methods,298,1.2,Cu,0,No,0,No,0,No,100,TiO2,No,3.6,2.5
"J.C.S. Wu, T.H. Wu, T. Chu, H. Huang, D. Tsai, Application of optical-fiber photoreactor for CO2 photocatalytic reduction, Top. Catal. 47 (2008) 131–136. https://doi.org/10.1007/s11244-007-9022-7.",UV ,348,1,Gas,40,No,0,Thermal methods,Thermal methods,298,1.2,Cu,0,No,0,No,0,No,100,TiO2,No,3.6,3.64
"J.C.S. Wu, T.H. Wu, T. Chu, H. Huang, D. Tsai, Application of optical-fiber photoreactor for CO2 photocatalytic reduction, Top. Catal. 47 (2008) 131–136. https://doi.org/10.1007/s11244-007-9022-7.",UV ,348,1,Gas,40,No,0,Thermal methods,Thermal methods,298,1,Ag,0,No,0,No,0,No,100,TiO2,No,3.5,0.5
"J.C.S. Wu, T.H. Wu, T. Chu, H. Huang, D. Tsai, Application of optical-fiber photoreactor for CO2 photocatalytic reduction, Top. Catal. 47 (2008) 131–136. https://doi.org/10.1007/s11244-007-9022-7.",UV ,348,1,Gas,40,No,0,Thermal methods,Thermal methods,298,1,Ag,0,No,0,No,0,No,100,TiO2,No,3.5,1.8
"J.C.S. Wu, T.H. Wu, T. Chu, H. Huang, D. Tsai, Application of optical-fiber photoreactor for CO2 photocatalytic reduction, Top. Catal. 47 (2008) 131–136. https://doi.org/10.1007/s11244-007-9022-7.",UV ,348,1,Gas,40,No,0,Thermal methods,Thermal methods,298,1,Ag,0,No,0,No,0,No,100,TiO2,No,3.5,4
"W. Hou, W.H. Hung, P. Pavaskar, A. Goeppert, M. Aykol, S.B. Cronin, Photocatalytic conversion of CO2 to hydrocarbon fuels via plasmon-enhanced absorption and metallic interband transitions, ACS Catal. 1 (2011) 929–936. https://doi.org/10.1021/cs2001434.",UVVis,348,1,Gas,42,No,0,Sol gel,Sol-gel,298,1,Au,0,No,0,No,0,No,100,TiO2,No,,0.02
"M. Bellardita, A. Di Paola, E. García-López, V. Loddo, G. Marcì, L. Palmisano, Photocatalytic CO2 Reduction in Gas-Solid Regime in the Presence of Bare, SiO2 Supported or Cu-Loaded TiO2 Samples, Curr. Org. Chem. 17 (2013) 2440–2448.https://doi.org/10.2174/13852728113179990057.",UV ,298,1,Gas,42,No,0,Thermal methods,NP,298,0,No,0,No,0,No,0,No,100,TiO2,No,3.24,0.1
"M. Bellardita, A. Di Paola, E. García-López, V. Loddo, G. Marcì, L. Palmisano, Photocatalytic CO2 Reduction in Gas-Solid Regime in the Presence of Bare, SiO2 Supported or Cu-Loaded TiO2 Samples, Curr. Org. Chem. 17 (2013) 2440–2448.https://doi.org/10.2174/13852728113179990057.",UV ,298,1,Gas,42,No,0,Thermal methods,NP,298,0,No,0,No,0,No,0,No,100,TiO2,No,3.13,0.03
"M. Bellardita, A. Di Paola, E. García-López, V. Loddo, G. Marcì, L. Palmisano, Photocatalytic CO2 Reduction in Gas-Solid Regime in the Presence of Bare, SiO2 Supported or Cu-Loaded TiO2 Samples, Curr. Org. Chem. 17 (2013) 2440–2448.https://doi.org/10.2174/13852728113179990057.",UV ,298,1,Gas,42,No,0,Thermal methods,NP,298,0,No,0,No,0,No,0,No,100,TiO2,No,3.24,0.04
"M. Bellardita, A. Di Paola, E. García-López, V. Loddo, G. Marcì, L. Palmisano, Photocatalytic CO2 Reduction in Gas-Solid Regime in the Presence of Bare, SiO2 Supported or Cu-Loaded TiO2 Samples, Curr. Org. Chem. 17 (2013) 2440–2448.https://doi.org/10.2174/13852728113179990057.",UV ,298,1,Gas,42,No,0,Thermal methods,NP,298,0,No,0,No,0,No,0,No,100,TiO2,No,3.25,0.07
"M. Bellardita, A. Di Paola, E. García-López, V. Loddo, G. Marcì, L. Palmisano, Photocatalytic CO2 Reduction in Gas-Solid Regime in the Presence of Bare, SiO2 Supported or Cu-Loaded TiO2 Samples, Curr. Org. Chem. 17 (2013) 2440–2448.https://doi.org/10.2174/13852728113179990057.",UV ,298,1,Gas,42,No,0,Thermal methods,NP,298,0,No,0,No,0,No,0,No,100,TiO2,No,3.02,0.17
"M. Bellardita, A. Di Paola, E. García-López, V. Loddo, G. Marcì, L. Palmisano, Photocatalytic CO2 Reduction in Gas-Solid Regime in the Presence of Bare, SiO2 Supported or Cu-Loaded TiO2 Samples, Curr. Org. Chem. 17 (2013) 2440–2448.https://doi.org/10.2174/13852728113179990057.",UV ,298,1,Gas,42,No,0,Thermal methods,NP,298,0,No,0,No,0,No,0,No,100,TiO2,No,3.26,0.07
"M. Bellardita, A. Di Paola, E. García-López, V. Loddo, G. Marcì, L. Palmisano, Photocatalytic CO2 Reduction in Gas-Solid Regime in the Presence of Bare, SiO2 Supported or Cu-Loaded TiO2 Samples, Curr. Org. Chem. 17 (2013) 2440–2448.https://doi.org/10.2174/13852728113179990057.",UV ,298,1,Gas,42,No,0,Thermal methods,NP,298,0,No,0,No,0,No,0,No,100,TiO2,No,3,0.06
"M. Bellardita, A. Di Paola, E. García-López, V. Loddo, G. Marcì, L. Palmisano, Photocatalytic CO2 Reduction in Gas-Solid Regime in the Presence of Bare, SiO2 Supported or Cu-Loaded TiO2 Samples, Curr. Org. Chem. 17 (2013) 2440–2448.https://doi.org/10.2174/13852728113179990057.",UV ,298,1,Gas,42,No,0,Thermal methods,NP,298,0,No,0,No,0,No,0,No,100,TiO2,No,3.24,0.02
"M. Bellardita, A. Di Paola, E. García-López, V. Loddo, G. Marcì, L. Palmisano, Photocatalytic CO2 Reduction in Gas-Solid Regime in the Presence of Bare, SiO2 Supported or Cu-Loaded TiO2 Samples, Curr. Org. Chem. 17 (2013) 2440–2448.https://doi.org/10.2174/13852728113179990057.",UV ,298,1,Gas,42,No,0,Thermal methods,IW,298,1,Cu,0,No,0,No,0,No,100,TiO2,No,3.24,0.21
"M. Bellardita, A. Di Paola, E. García-López, V. Loddo, G. Marcì, L. Palmisano, Photocatalytic CO2 Reduction in Gas-Solid Regime in the Presence of Bare, SiO2 Supported or Cu-Loaded TiO2 Samples, Curr. Org. Chem. 17 (2013) 2440–2448.https://doi.org/10.2174/13852728113179990057.",UV ,298,1,Gas,42,No,0,NP,NP,298,2,Cu,0,No,0,No,0,No,100,TiO2,No,2.98,0.13
"M. Bellardita, A. Di Paola, E. García-López, V. Loddo, G. Marcì, L. Palmisano, Photocatalytic CO2 Reduction in Gas-Solid Regime in the Presence of Bare, SiO2 Supported or Cu-Loaded TiO2 Samples, Curr. Org. Chem. 17 (2013) 2440–2448.https://doi.org/10.2174/13852728113179990057.",UV ,298,1,Gas,42,No,0,Thermal methods,NP,298,0,No,0,No,0,No,0,No,100,TiO2,No,2.92,0.55
"K. Kočí, K. Matějů, L. Obalová, S. Krejčíková, Z. Lacný, D. Plachá, L. Čapek, A. Hospodková, O. Šolcová, Effect of silver doping on the TiO2 for photocatalytic reduction of CO2, Appl. Catal. B Environ. 96 (2010) 239–244. https://doi.org/10.1016/j.apcatb.2010.02.030.",UV ,298,1,Liquid,No,No,0,Sol gel,Sol gel,298,7,Ag,0,No,0,No,0,No,100,TiO2,No,2.97,0.2
"K. Kočí, K. Matějů, L. Obalová, S. Krejčíková, Z. Lacný, D. Plachá, L. Čapek, A. Hospodková, O. Šolcová, Effect of silver doping on the TiO2 for photocatalytic reduction of CO2, Appl. Catal. B Environ. 96 (2010) 239–244. https://doi.org/10.1016/j.apcatb.2010.02.030.",UV ,298,1,Liquid,No,No,0,Sol gel,Sol gel,298,5,Ag,0,No,0,No,0,No,100,TiO2,No,2.92,6.36
"K. Kočí, K. Matějů, L. Obalová, S. Krejčíková, Z. Lacný, D. Plachá, L. Čapek, A. Hospodková, O. Šolcová, Effect of silver doping on the TiO2 for photocatalytic reduction of CO2, Appl. Catal. B Environ. 96 (2010) 239–244. https://doi.org/10.1016/j.apcatb.2010.02.030.",UV ,298,1,Liquid,No,No,0,Sol gel,Sol gel,298,3,Ag,0,No,0,No,0,No,100,TiO2,No,3.24,5.84
"K. Kočí, K. Matějů, L. Obalová, S. Krejčíková, Z. Lacný, D. Plachá, L. Čapek, A. Hospodková, O. Šolcová, Effect of silver doping on the TiO2 for photocatalytic reduction of CO2, Appl. Catal. B Environ. 96 (2010) 239–244. https://doi.org/10.1016/j.apcatb.2010.02.030.",UV ,298,1,Liquid,No,No,0,Sol gel,Sol gel,298,1,Ag,0,No,0,No,0,No,100,TiO2,No,2.74,3.9
"K. Kočí, K. Matějů, L. Obalová, S. Krejčíková, Z. Lacný, D. Plachá, L. Čapek, A. Hospodková, O. Šolcová, Effect of silver doping on the TiO2 for photocatalytic reduction of CO2, Appl. Catal. B Environ. 96 (2010) 239–244. https://doi.org/10.1016/j.apcatb.2010.02.030.",UV ,298,1,Liquid,No,No,0,Sol gel,NP,298,0,No,0,No,0,No,0,No,100,TiO2,No,2.75,2.83
"H. Li, Y. Lei, Y. Huang, Y. Fang, Y. Xu, L. Zhu, X. Li, Photocatalytic reduction of carbon dioxide to methanol by Cu 2O/SiC Noocrystallite under visible light irradiation, J. Nat. Gas Chem. 20 (2011) 145–150. https://doi.org/10.1016/S1003-9953(10)60166-1.",Vis,298,1,Liquid,No,No,0,Chemical reduction,NP,298,0,No,0,No,0,No,0,No,100,SiC,No,2.84,136
"H. Li, Y. Lei, Y. Huang, Y. Fang, Y. Xu, L. Zhu, X. Li, Photocatalytic reduction of carbon dioxide to methanol by Cu 2O/SiC Noocrystallite under visible light irradiation, J. Nat. Gas Chem. 20 (2011) 145–150. https://doi.org/10.1016/S1003-9953(10)60166-1.",Vis,298,1,Liquid,No,No,0,Chemical reduction,NP,298,0,No,0,No,0,No,0,No,100,SiC,No,2.88,102
"J.S. Hwang, J.S. Chang, S.E. Park, K. Ikeue, M. Anpo, Photoreduction of carbondioxide on surface functionalized Nooporous catalysts, Top. Catal. 35 (2005) 311–319. https://doi.org/10.1007/s11244-005-3839-8.",UVVis,298,1,Gas,42,No,0,Hydrothermal,NP,298,0,No,0,No,0,No,0,No,41,TiO2,SiO2,2.98,7.57
"J.S. Hwang, J.S. Chang, S.E. Park, K. Ikeue, M. Anpo, Photoreduction of carbondioxide on surface functionalized Nooporous catalysts, Top. Catal. 35 (2005) 311–319. https://doi.org/10.1007/s11244-005-3839-8.",UVVis,298,1,Gas,42,No,0,Hydrothermal,NP,298,0,No,0,No,0,No,0,No,41,TiO2,SiO2,2.23,2.99
"J.S. Hwang, J.S. Chang, S.E. Park, K. Ikeue, M. Anpo, Photoreduction of carbondioxide on surface functionalized Nooporous catalysts, Top. Catal. 35 (2005) 311–319. https://doi.org/10.1007/s11244-005-3839-8.",UVVis,298,1,Gas,42,No,0,Hydrothermal,NP,298,0,No,0,No,0,No,0,No,41,TiO2,SiO2,3.02,1.06
"T. Yui, A. Kan, C. Saitoh, K. Koike, T. Ibusuki, O. Ishitani, Photochemical reduction of CO2 using TiO2: Effects of organic adsorbates on TiO2 and deposition of Pd onto TiO2, ACS Appl. Mater. Interfaces. 3 (2011) 2594–2600. https://doi.org/10.1021/am200425y.",Vis,278,1,Liquid,No,No,0,NP,Photodeposition,298,1,No,0,No,0,No,0,No,100,TiO2,No,,0.24
"T. Yui, A. Kan, C. Saitoh, K. Koike, T. Ibusuki, O. Ishitani, Photochemical reduction of CO2 using TiO2: Effects of organic adsorbates on TiO2 and deposition of Pd onto TiO2, ACS Appl. Mater. Interfaces. 3 (2011) 2594–2600. https://doi.org/10.1021/am200425y.",UV ,278,1,Liquid,No,No,0,NP,Photodeposition,298,0.5,Pd,0,No,0,No,0,No,100,TiO2,No,,0.55
"T. Yui, A. Kan, C. Saitoh, K. Koike, T. Ibusuki, O. Ishitani, Photochemical reduction of CO2 using TiO2: Effects of organic adsorbates on TiO2 and deposition of Pd onto TiO2, ACS Appl. Mater. Interfaces. 3 (2011) 2594–2600. https://doi.org/10.1021/am200425y.",UV ,278,1,Liquid,No,No,0,NP,Photodeposition,298,2,Pd,0,No,0,No,0,No,100,TiO2,No,,0.07
"T. Yui, A. Kan, C. Saitoh, K. Koike, T. Ibusuki, O. Ishitani, Photochemical reduction of CO2 using TiO2: Effects of organic adsorbates on TiO2 and deposition of Pd onto TiO2, ACS Appl. Mater. Interfaces. 3 (2011) 2594–2600. https://doi.org/10.1021/am200425y.",UV ,278,1,Liquid,No,No,0,NP,Photodeposition,298,2,Pd,0,No,0,No,0,No,100,TiO2,No,,0.46
"H.C. Hsu, I. Shown, H.Y. Wei, Y.C. Chang, H.Y. Du, Y.G. Lin, C.A. Tseng, C.H. Wang, L.C. Chen, Y.C. Lin, K.H. Chen, Graphene oxide as a promising photocatalyst for CO2 to methanol conversion, Nooscale. 5 (2013) 262–268. https://doi.org/10.1039/c2nr31718d.",Vis,298,1,Gas,42,No,0,Chemical reduction,NP,298,0,No,0,No,0,No,0,No,100,GO,No,3.7,0.15
"H.C. Hsu, I. Shown, H.Y. Wei, Y.C. Chang, H.Y. Du, Y.G. Lin, C.A. Tseng, C.H. Wang, L.C. Chen, Y.C. Lin, K.H. Chen, Graphene oxide as a promising photocatalyst for CO2 to methanol conversion, Nooscale. 5 (2013) 262–268. https://doi.org/10.1039/c2nr31718d.",Vis,298,1,Gas,42,No,0,Commercial,NP,298,0,No,0,No,0,No,0,No,100,TiO2,No,3.2,0.04
"K. Kočí, L. Obalová, L. Matějová, D. Plachá, Z. Lacný, J. Jirkovský, O. Šolcová, Effect of TiO2 particle size on the photocatalytic reduction of CO2, Appl. Catal. B Environ. 89 (2009) 494–502. https://doi.org/10.1016/j.apcatb.2009.01.010.",UV ,298,1,Liquid,No,NaOH,0.02,Sol gel,NP,298,0,No,0,No,0,No,0,No,100,TiO2,No,3.2,0.23
"L. Liu, H. Zhao, J.M. Andino, Y. Li, Photocatalytic CO 2 reduction with H 2O on TiO 2 Noocrystals: Comparison of anatase, rutile, and brookite polymorphs and exploration of surface chemistry, ACS Catal. 2 (2012) 1817–1828. https://doi.org/10.1021/cs300273q.",Vis,298,1,Gas,42,No,0,Hydrothermal,NP,298,0,No,0,No,0,No,0,No,100,TiO2,No,3.06,0.25
"L. Liu, H. Zhao, J.M. Andino, Y. Li, Photocatalytic CO 2 reduction with H 2O on TiO 2 Noocrystals: Comparison of anatase, rutile, and brookite polymorphs and exploration of surface chemistry, ACS Catal. 2 (2012) 1817–1828. https://doi.org/10.1021/cs300273q.",Vis,298,1,Gas,42,No,0,Hydrothermal,NP,298,0,No,0,No,0,No,0,No,100,TiO2,No,3.3,0.14
"Q.H. Zhang, W.D. Han, Y.J. Hong, J.G. Yu, Photocatalytic reduction of CO2 with H2O on Pt-loaded TiO2 catalyst, Catal. Today. 148 (2009) 335–340. https://doi.org/10.1016/j.cattod.2009.07.081.",UV ,323,1,Gas,50,No,0,Commercial,IW,298,0.07,Pt,0,No,0,No,0,No,100,TiO2,No,,0.01
"Q.H. Zhang, W.D. Han, Y.J. Hong, J.G. Yu, Photocatalytic reduction of CO2 with H2O on Pt-loaded TiO2 catalyst, Catal. Today. 148 (2009) 335–340. https://doi.org/10.1016/j.cattod.2009.07.081.",UV ,323,1,Gas,50,No,0,Commercial,IW,298,0.12,Pt,0,No,0,No,0,No,100,TiO2,No,,0.06
"Q.H. Zhang, W.D. Han, Y.J. Hong, J.G. Yu, Photocatalytic reduction of CO2 with H2O on Pt-loaded TiO2 catalyst, Catal. Today. 148 (2009) 335–340. https://doi.org/10.1016/j.cattod.2009.07.081.",UV ,323,1,Gas,50,No,0,Commercial,IW,298,0.21,Pt,0,No,0,No,0,No,100,TiO2,No,,0.02
"Q.H. Zhang, W.D. Han, Y.J. Hong, J.G. Yu, Photocatalytic reduction of CO2 with H2O on Pt-loaded TiO2 catalyst, Catal. Today. 148 (2009) 335–340. https://doi.org/10.1016/j.cattod.2009.07.081.",UV ,328,1,Gas,50,No,0,Commercial,IW,298,0.12,Pt,0,No,0,No,0,No,100,TiO2,No,,2.11
"Q.H. Zhang, W.D. Han, Y.J. Hong, J.G. Yu, Photocatalytic reduction of CO2 with H2O on Pt-loaded TiO2 catalyst, Catal. Today. 148 (2009) 335–340. https://doi.org/10.1016/j.cattod.2009.07.081.",UV ,328,1,Gas,50,No,0,Hydrothermal,IW,298,0.15,Pt,0,No,0,No,0,No,100,TiO2,No,,2.94
"Q.H. Zhang, W.D. Han, Y.J. Hong, J.G. Yu, Photocatalytic reduction of CO2 with H2O on Pt-loaded TiO2 catalyst, Catal. Today. 148 (2009) 335–340. https://doi.org/10.1016/j.cattod.2009.07.081.",UV ,328,1,Gas,44,No,0,Commercial,IW,298,0.12,Pt,0,No,0,No,0,No,100,TiO2,No,,0.1
"Q.H. Zhang, W.D. Han, Y.J. Hong, J.G. Yu, Photocatalytic reduction of CO2 with H2O on Pt-loaded TiO2 catalyst, Catal. Today. 148 (2009) 335–340. https://doi.org/10.1016/j.cattod.2009.07.081.",UV ,328,1,Gas,5,No,0,Hydrothermal,IW,298,0.15,Pt,0,No,0,No,0,No,100,TiO2,No,,0.47
"Q.H. Zhang, W.D. Han, Y.J. Hong, J.G. Yu, Photocatalytic reduction of CO2 with H2O on Pt-loaded TiO2 catalyst, Catal. Today. 148 (2009) 335–340. https://doi.org/10.1016/j.cattod.2009.07.081.",UV ,323,1,Gas,50,No,0,Hydrothermal,NP,298,0,No,0,No,0,No,0,No,100,TiO2,No,,0.01
"Q.H. Zhang, W.D. Han, Y.J. Hong, J.G. Yu, Photocatalytic reduction of CO2 with H2O on Pt-loaded TiO2 catalyst, Catal. Today. 148 (2009) 335–340. https://doi.org/10.1016/j.cattod.2009.07.081.",UV ,323,1,Gas,50,No,0,Hydrothermal,IW,298,0.07,Pt,0,No,0,No,0,No,100,TiO2,No,,0.02
"Q.H. Zhang, W.D. Han, Y.J. Hong, J.G. Yu, Photocatalytic reduction of CO2 with H2O on Pt-loaded TiO2 catalyst, Catal. Today. 148 (2009) 335–340. https://doi.org/10.1016/j.cattod.2009.07.081.",UV ,323,1,Gas,50,No,0,Hydrothermal,IW,298,0.12,Pt,0,No,0,No,0,No,100,TiO2,No,,0.06
"Q.H. Zhang, W.D. Han, Y.J. Hong, J.G. Yu, Photocatalytic reduction of CO2 with H2O on Pt-loaded TiO2 catalyst, Catal. Today. 148 (2009) 335–340. https://doi.org/10.1016/j.cattod.2009.07.081.",UV ,323,1,Gas,50,No,0,Hydrothermal,IW,298,0.15,Pt,0,No,0,No,0,No,100,TiO2,No,,0.03
"Q.H. Zhang, W.D. Han, Y.J. Hong, J.G. Yu, Photocatalytic reduction of CO2 with H2O on Pt-loaded TiO2 catalyst, Catal. Today. 148 (2009) 335–340. https://doi.org/10.1016/j.cattod.2009.07.081.",UV ,328,1,Gas,50,No,0,Hydrothermal,IW,298,0.15,Pt,0,No,0,No,0,No,100,TiO2,No,,0.17
"Q.H. Zhang, W.D. Han, Y.J. Hong, J.G. Yu, Photocatalytic reduction of CO2 with H2O on Pt-loaded TiO2 catalyst, Catal. Today. 148 (2009) 335–340. https://doi.org/10.1016/j.cattod.2009.07.081.",UV ,328,1,Gas,4.17,No,0,Hydrothermal,IW,298,0.15,Pt,0,No,0,No,0,No,100,TiO2,No,,0.36
"Q.H. Zhang, W.D. Han, Y.J. Hong, J.G. Yu, Photocatalytic reduction of CO2 with H2O on Pt-loaded TiO2 catalyst, Catal. Today. 148 (2009) 335–340. https://doi.org/10.1016/j.cattod.2009.07.081.",UV ,328,1,Gas,2.5,No,0,Hydrothermal,IW,298,0.15,Pt,0,No,0,No,0,No,100,TiO2,No,,0.42
"Q.H. Zhang, W.D. Han, Y.J. Hong, J.G. Yu, Photocatalytic reduction of CO2 with H2O on Pt-loaded TiO2 catalyst, Catal. Today. 148 (2009) 335–340. https://doi.org/10.1016/j.cattod.2009.07.081.",UV ,328,1,Gas,1.67,No,0,Hydrothermal,IW,298,0.15,Pt,0,No,0,No,0,No,100,TiO2,No,,0.45
"Q.H. Zhang, W.D. Han, Y.J. Hong, J.G. Yu, Photocatalytic reduction of CO2 with H2O on Pt-loaded TiO2 catalyst, Catal. Today. 148 (2009) 335–340. https://doi.org/10.1016/j.cattod.2009.07.081.",UV ,328,1,Gas,1.15,No,0,Hydrothermal,IW,298,0.15,Pt,0,No,0,No,0,No,100,TiO2,No,,0.5
"Q.H. Zhang, W.D. Han, Y.J. Hong, J.G. Yu, Photocatalytic reduction of CO2 with H2O on Pt-loaded TiO2 catalyst, Catal. Today. 148 (2009) 335–340. https://doi.org/10.1016/j.cattod.2009.07.081.",UV ,328,1,Gas,4.17,No,0,Hydrothermal,IW,298,0.12,Pt,0,No,0,No,0,No,100,TiO2,No,,0.09
"Q.H. Zhang, W.D. Han, Y.J. Hong, J.G. Yu, Photocatalytic reduction of CO2 with H2O on Pt-loaded TiO2 catalyst, Catal. Today. 148 (2009) 335–340. https://doi.org/10.1016/j.cattod.2009.07.081.",UV ,328,1,Gas,2.5,No,0,Hydrothermal,IW,298,0.12,Pt,0,No,0,No,0,No,100,TiO2,No,,0.1
"Q.H. Zhang, W.D. Han, Y.J. Hong, J.G. Yu, Photocatalytic reduction of CO2 with H2O on Pt-loaded TiO2 catalyst, Catal. Today. 148 (2009) 335–340. https://doi.org/10.1016/j.cattod.2009.07.081.",UV ,328,1,Gas,1.67,No,0,Hydrothermal,IW,298,0.12,Pt,0,No,0,No,0,No,100,TiO2,No,,0.1
"Q.H. Zhang, W.D. Han, Y.J. Hong, J.G. Yu, Photocatalytic reduction of CO2 with H2O on Pt-loaded TiO2 catalyst, Catal. Today. 148 (2009) 335–340. https://doi.org/10.1016/j.cattod.2009.07.081.",UV ,328,1,Gas,1.15,No,0,Hydrothermal,IW,298,0.12,Pt,0,No,0,No,0,No,100,TiO2,No,,0.1
"Q.H. Zhang, W.D. Han, Y.J. Hong, J.G. Yu, Photocatalytic reduction of CO2 with H2O on Pt-loaded TiO2 catalyst, Catal. Today. 148 (2009) 335–340. https://doi.org/10.1016/j.cattod.2009.07.081.",UV ,323,1,Gas,50,No,0,Hydrothermal,IW,298,0.15,Pt,0,No,0,No,0,No,100,TiO2,No,,0.09
"Q.H. Zhang, W.D. Han, Y.J. Hong, J.G. Yu, Photocatalytic reduction of CO2 with H2O on Pt-loaded TiO2 catalyst, Catal. Today. 148 (2009) 335–340. https://doi.org/10.1016/j.cattod.2009.07.081.",UV ,343,1,Gas,50,No,0,Hydrothermal,IW,298,0.15,Pt,0,No,0,No,0,No,100,TiO2,No,,0.16
"Q.H. Zhang, W.D. Han, Y.J. Hong, J.G. Yu, Photocatalytic reduction of CO2 with H2O on Pt-loaded TiO2 catalyst, Catal. Today. 148 (2009) 335–340. https://doi.org/10.1016/j.cattod.2009.07.081.",UV ,353,1,Gas,50,No,0,Hydrothermal,IW,298,0.12,Pt,0,No,0,No,0,No,100,TiO2,No,,0.37
"Q.H. Zhang, W.D. Han, Y.J. Hong, J.G. Yu, Photocatalytic reduction of CO2 with H2O on Pt-loaded TiO2 catalyst, Catal. Today. 148 (2009) 335–340. https://doi.org/10.1016/j.cattod.2009.07.081.",UV ,323,1,Gas,50,No,0,Hydrothermal,IW,298,0.12,Pt,0,No,0,No,0,No,100,TiO2,No,,0.04
"Q.H. Zhang, W.D. Han, Y.J. Hong, J.G. Yu, Photocatalytic reduction of CO2 with H2O on Pt-loaded TiO2 catalyst, Catal. Today. 148 (2009) 335–340. https://doi.org/10.1016/j.cattod.2009.07.081.",UV ,343,1,Gas,50,No,0,Hydrothermal,IW,298,0.12,Pt,0,No,0,No,0,No,100,TiO2,No,,0.07
"Q.H. Zhang, W.D. Han, Y.J. Hong, J.G. Yu, Photocatalytic reduction of CO2 with H2O on Pt-loaded TiO2 catalyst, Catal. Today. 148 (2009) 335–340. https://doi.org/10.1016/j.cattod.2009.07.081.",UV ,353,1,Gas,50,No,0,Hydrothermal,IW,298,0.12,Pt,0,No,0,No,0,No,100,TiO2,No,,0.13
"M. Anpo, H. Yamashita, Y. Ichihashi, Y. Fujii, M. Honda, Photocatalytic reduction of CO2 with H2O on titanium oxides anchored within micropores of zeolites: Effects of the structure of the active sites and the addition of Pt, J. Phys. Chem. B. 101 (1997) 2632–2636. https://doi.org/10.1021/jp962696h.",UV ,328,1,Gas,0.2,No,0,Ion exchange,NP,298,0,No,0,No,0,No,0,No,41,TiO2,Modified Zeolite,,9.9
"P.W. Pan, Y.W. Chen, Photocatalytic reduction of carbon dioxide on NiO/InTaO4 under visible light irradiation, Catal. Commun. 8 (2007) 1546–1549. https://doi.org/10.1016/j.catcom.2007.01.006.",Vis,298,1,Liquid,No,No,0,Solid state,IW,298,0.3,NiO,0,No,0,No,0,No,100,lnTaO4,No,2.6,1.01
"P.W. Pan, Y.W. Chen, Photocatalytic reduction of carbon dioxide on NiO/InTaO4 under visible light irradiation, Catal. Commun. 8 (2007) 1546–1549. https://doi.org/10.1016/j.catcom.2007.01.006.",Vis,298,1,Liquid,No,No,0,Solid state,IW,298,0.3,NiO,0,No,0,No,0,No,100,lnTaO4,No,2.6,1.11
"P.W. Pan, Y.W. Chen, Photocatalytic reduction of carbon dioxide on NiO/InTaO4 under visible light irradiation, Catal. Commun. 8 (2007) 1546–1549. https://doi.org/10.1016/j.catcom.2007.01.006.",Vis,298,1,Liquid,No,No,0,Solid state,IW,298,0.5,NiO,0,No,0,No,0,No,100,lnTaO4,No,2.6,1.19
"P.W. Pan, Y.W. Chen, Photocatalytic reduction of carbon dioxide on NiO/InTaO4 under visible light irradiation, Catal. Commun. 8 (2007) 1546–1549. https://doi.org/10.1016/j.catcom.2007.01.006.",Vis,298,1,Liquid,No,No,0,Solid state,IW,298,0.5,NiO,0,No,0,No,0,No,100,lnTaO4,No,2.6,1.27
"P.W. Pan, Y.W. Chen, Photocatalytic reduction of carbon dioxide on NiO/InTaO4 under visible light irradiation, Catal. Commun. 8 (2007) 1546–1549. https://doi.org/10.1016/j.catcom.2007.01.006.",Vis,298,1,Liquid,No,No,0,Solid state,IW,298,1,NiO,0,No,0,No,0,No,100,lnTaO4,No,4,1.37
"X.J. Lv, W.F. Fu, C.Y. Hu, Y. Chen, W.B. Zhou, Photocatalytic reduction of CO2 with H2O over a graphene-modified NiOx-Ta2O5 composite photocatalyst: Coupling yields of methanol and hydrogen, RSC Adv. 3 (2013) 1753–1757. https://doi.org/10.1039/c2ra21283h.",Vis,298,1,Liquid,No,No,0,Hydrothermal,NP,298,0,No,0,No,0,No,0,No,50,rG,Ta2O5,,54.61
"X.J. Lv, W.F. Fu, C.Y. Hu, Y. Chen, W.B. Zhou, Photocatalytic reduction of CO2 with H2O over a graphene-modified NiOx-Ta2O5 composite photocatalyst: Coupling yields of methanol and hydrogen, RSC Adv. 3 (2013) 1753–1757. https://doi.org/10.1039/c2ra21283h.",Vis,298,1,Liquid,No,No,0,Hydrothermal,NP,298,0,No,0,No,0,No,0,No,100,Ta2O5,No,,9.74
"X.J. Lv, W.F. Fu, C.Y. Hu, Y. Chen, W.B. Zhou, Photocatalytic reduction of CO2 with H2O over a graphene-modified NiOx-Ta2O5 composite photocatalyst: Coupling yields of methanol and hydrogen, RSC Adv. 3 (2013) 1753–1757. https://doi.org/10.1039/c2ra21283h.",Vis,298,1,Liquid,No,No,0,Hydrothermal,NP,298,0,No,0,No,0,No,0,No,4.7,rG,Ta2O5,,10.62
"X.J. Lv, W.F. Fu, C.Y. Hu, Y. Chen, W.B. Zhou, Photocatalytic reduction of CO2 with H2O over a graphene-modified NiOx-Ta2O5 composite photocatalyst: Coupling yields of methanol and hydrogen, RSC Adv. 3 (2013) 1753–1757. https://doi.org/10.1039/c2ra21283h.",Vis,298,1,Liquid,No,No,0,Hydrothermal,NP,298,0,No,0,No,0,No,0,No,50,rG,Ta2O5,,21.93
"X.J. Lv, W.F. Fu, C.Y. Hu, Y. Chen, W.B. Zhou, Photocatalytic reduction of CO2 with H2O over a graphene-modified NiOx-Ta2O5 composite photocatalyst: Coupling yields of methanol and hydrogen, RSC Adv. 3 (2013) 1753–1757. https://doi.org/10.1039/c2ra21283h.",Vis,298,1,Liquid,No,No,0,Hydrothermal,NP,298,0,No,0,No,0,No,0,No,50,rG,Ta2O5,,35.19
"X.J. Lv, W.F. Fu, C.Y. Hu, Y. Chen, W.B. Zhou, Photocatalytic reduction of CO2 with H2O over a graphene-modified NiOx-Ta2O5 composite photocatalyst: Coupling yields of methanol and hydrogen, RSC Adv. 3 (2013) 1753–1757. https://doi.org/10.1039/c2ra21283h.",Vis,298,1,Liquid,No,No,0,Hydrothermal,NP,298,0,No,0,No,0,No,0,No,60,rG,Ta2O5,,20.75
"X.J. Lv, W.F. Fu, C.Y. Hu, Y. Chen, W.B. Zhou, Photocatalytic reduction of CO2 with H2O over a graphene-modified NiOx-Ta2O5 composite photocatalyst: Coupling yields of methanol and hydrogen, RSC Adv. 3 (2013) 1753–1757. https://doi.org/10.1039/c2ra21283h.",Vis,298,1,Liquid,No,No,0,Hydrothermal,NP,298,0,No,0,No,0,No,0,No,66,rG,Ta2O5,,15.3
"X.J. Lv, W.F. Fu, C.Y. Hu, Y. Chen, W.B. Zhou, Photocatalytic reduction of CO2 with H2O over a graphene-modified NiOx-Ta2O5 composite photocatalyst: Coupling yields of methanol and hydrogen, RSC Adv. 3 (2013) 1753–1757. https://doi.org/10.1039/c2ra21283h.",Vis,298,1,Liquid,No,No,0,Hydrothermal,NP,298,0,No,0,No,0,No,0,No,75,rG,Ta2O5,,11.13
"X.J. Lv, W.F. Fu, C.Y. Hu, Y. Chen, W.B. Zhou, Photocatalytic reduction of CO2 with H2O over a graphene-modified NiOx-Ta2O5 composite photocatalyst: Coupling yields of methanol and hydrogen, RSC Adv. 3 (2013) 1753–1757. https://doi.org/10.1039/c2ra21283h.",Vis,298,1,Liquid,No,No,0,Hydrothermal,NP,298,0,No,0,No,0,No,0,No,83,rG,Ta2O5,,11.81
"X.J. Lv, W.F. Fu, C.Y. Hu, Y. Chen, W.B. Zhou, Photocatalytic reduction of CO2 with H2O over a graphene-modified NiOx-Ta2O5 composite photocatalyst: Coupling yields of methanol and hydrogen, RSC Adv. 3 (2013) 1753–1757. https://doi.org/10.1039/c2ra21283h.",Vis,298,1,Liquid,No,No,0,Hydrothermal,NP,298,0,No,0,No,0,No,0,No,100,rG,No,,3.12
"J.C.S. Wu, H.M. Lin, Photo reduction of CO2 to methanol via TiO2 photocatalyst, Int. J. Photoenergy. 7 (2005) 115–119. https://doi.org/10.1155/S1110662X05000176.",UV ,348,1.2,Gas,50,No,0,Thermal methods,Thermal methods,298,1.2,Cu,0,No,0,No,0,No,100,TiO2,No,3.37,0.22
"J.C.S. Wu, H.M. Lin, Photo reduction of CO2 to methanol via TiO2 photocatalyst, Int. J. Photoenergy. 7 (2005) 115–119. https://doi.org/10.1155/S1110662X05000176.",UV ,348,1,Gas,50,No,0,Thermal methods,Thermal methods,298,1.2,Cu,0,No,0,No,0,No,100,TiO2,No,3.37,0.35
"J.C.S. Wu, H.M. Lin, Photo reduction of CO2 to methanol via TiO2 photocatalyst, Int. J. Photoenergy. 7 (2005) 115–119. https://doi.org/10.1155/S1110662X05000176.",UV ,348,1,Gas,50,No,0,Thermal methods,Thermal methods,298,1.2,Cu,0,No,0,No,0,No,100,TiO2,No,3.37,0.41
"J.C.S. Wu, H.M. Lin, Photo reduction of CO2 to methanol via TiO2 photocatalyst, Int. J. Photoenergy. 7 (2005) 115–119. https://doi.org/10.1155/S1110662X05000176.",UV ,348,1,Gas,50,No,0,Thermal methods,Thermal methods,298,1.2,Cu,0,No,0,No,0,No,100,TiO2,No,3.35,0.45
"J.C.S. Wu, H.M. Lin, Photo reduction of CO2 to methanol via TiO2 photocatalyst, Int. J. Photoenergy. 7 (2005) 115–119. https://doi.org/10.1155/S1110662X05000176.",UV ,348,1,Gas,50,No,0,Thermal methods,Thermal methods,298,2.06,Cu,0,No,0,No,0,No,100,TiO2,No,3.35,0.12
"J.C.S. Wu, H.M. Lin, Photo reduction of CO2 to methanol via TiO2 photocatalyst, Int. J. Photoenergy. 7 (2005) 115–119. https://doi.org/10.1155/S1110662X05000176.",UV ,348,1,Gas,50,No,0,Thermal methods,Thermal methods,298,2.06,Cu,0,No,0,No,0,No,100,TiO2,No,3.35,0.26
"J.C.S. Wu, H.M. Lin, Photo reduction of CO2 to methanol via TiO2 photocatalyst, Int. J. Photoenergy. 7 (2005) 115–119. https://doi.org/10.1155/S1110662X05000176.",UV ,348,1,Gas,50,No,0,Thermal methods,Thermal methods,298,2.06,Cu,0,No,0,No,0,No,100,TiO2,No,3.35,0.35
"J.C.S. Wu, H.M. Lin, Photo reduction of CO2 to methanol via TiO2 photocatalyst, Int. J. Photoenergy. 7 (2005) 115–119. https://doi.org/10.1155/S1110662X05000176.",UV ,348,1,Gas,50,No,0,Thermal methods,Thermal methods,298,2.06,Cu,0,No,0,No,0,No,100,TiO2,No,3.31,0.43
"J.C.S. Wu, H.M. Lin, Photo reduction of CO2 to methanol via TiO2 photocatalyst, Int. J. Photoenergy. 7 (2005) 115–119. https://doi.org/10.1155/S1110662X05000176.",UV ,348,1,Gas,50,No,0,Thermal methods,Thermal methods,298,0.52,Cu,0,No,0,No,0,No,100,TiO2,No,3.31,0.08
"J.C.S. Wu, H.M. Lin, Photo reduction of CO2 to methanol via TiO2 photocatalyst, Int. J. Photoenergy. 7 (2005) 115–119. https://doi.org/10.1155/S1110662X05000176.",UV ,348,1,Gas,50,No,0,Thermal methods,Thermal methods,298,0.52,Cu,0,No,0,No,0,No,100,TiO2,No,3.31,0.16
"J.C.S. Wu, H.M. Lin, Photo reduction of CO2 to methanol via TiO2 photocatalyst, Int. J. Photoenergy. 7 (2005) 115–119. https://doi.org/10.1155/S1110662X05000176.",UV ,348,1,Gas,50,No,0,Thermal methods,Thermal methods,298,0.52,Cu,0,No,0,No,0,No,100,TiO2,No,3.34,0.18
"J.C.S. Wu, H.M. Lin, Photo reduction of CO2 to methanol via TiO2 photocatalyst, Int. J. Photoenergy. 7 (2005) 115–119. https://doi.org/10.1155/S1110662X05000176.",UV ,348,1,Gas,50,No,0,Thermal methods,NP,298,0,No,0,No,0,No,0,No,100,TiO2,No,3.34,0.02
"T.V. Nguyen, J.C.S. Wu, C.H. Chiou, Photoreduction of CO2 over Ruthenium dye-sensitized TiO2-based catalysts under concentrated natural sunlight, Catal. Commun. 9 (2008) 2073–2076. https://doi.org/10.1016/j.catcom.2008.04.004.",Vis,298,1,Gas,42,No,0,Sol gel,Sol gel,298,0.5,Cu,0.5,Fe,0,No,0,No,100,TiO2,No,2.95,0.28
"K. Rajalakshmi, V. Jeyalakshmi, K.R. Krishnamurthy, B. Viswanathan, Photocatalytic reduction of carbon dioxide by water on titania: Role of photophysical and structural properties, Indian J. Chem. - Sect. A Inorganic, Phys. Theor. Anal. Chem. 51 (2012) 411–419.",UV ,298,1,Liquid,No,No,0,Commercial,NP,298,0,No,0,No,0,No,0,No,100,TiO2,No,3.02,152.45
"K. Rajalakshmi, V. Jeyalakshmi, K.R. Krishnamurthy, B. Viswanathan, Photocatalytic reduction of carbon dioxide by water on titania: Role of photophysical and structural properties, Indian J. Chem. - Sect. A Inorganic, Phys. Theor. Anal. Chem. 51 (2012) 411–419.",UV ,298,1,Liquid,No,No,0,Commercial,NP,298,0,No,0,No,0,No,0,No,100,TiO2,No,3.06,37.38
"K. Rajalakshmi, V. Jeyalakshmi, K.R. Krishnamurthy, B. Viswanathan, Photocatalytic reduction of carbon dioxide by water on titania: Role of photophysical and structural properties, Indian J. Chem. - Sect. A Inorganic, Phys. Theor. Anal. Chem. 51 (2012) 411–419.",UV ,298,1,Liquid,No,No,0,Sol gel,NP,298,0,No,0,No,0,No,0,No,100,TiO2,No,3.04,41.43
"M. Ren, K. Valsaraj, Inverse opal titania on optical fiber for the photoreduction of CO 2 to CH3OH, Int. J. Chem. React. Eng. 7 (2009). https://doi.org/10.2202/1542-6580.2056.",UV ,343,1.75,Gas,50,No,0,Sol gel,Sol gel,298,2,Cu,0,No,0,No,0,No,100,TiO2,No,,0.02
"M. Ren, K. Valsaraj, Inverse opal titania on optical fiber for the photoreduction of CO 2 to CH3OH, Int. J. Chem. React. Eng. 7 (2009). https://doi.org/10.2202/1542-6580.2056.",UV ,343,1,Gas,50,No,0,Sol gel,Sol gel,298,2,Cu,0,No,0,No,0,No,100,TiO2,No,,0.02
"M. Ren, K. Valsaraj, Inverse opal titania on optical fiber for the photoreduction of CO 2 to CH3OH, Int. J. Chem. React. Eng. 7 (2009). https://doi.org/10.2202/1542-6580.2056.",UV ,343,1,Gas,50,No,0,Sol gel,Sol gel,298,2,Cu,0,No,0,No,0,No,100,TiO2,No,,0.02
"M. Ren, K. Valsaraj, Inverse opal titania on optical fiber for the photoreduction of CO 2 to CH3OH, Int. J. Chem. React. Eng. 7 (2009). https://doi.org/10.2202/1542-6580.2056.",UV ,343,1,Gas,50,No,0,Sol gel,Sol gel,298,2,Cu,0,No,0,No,0,No,100,TiO2,No,,0.04
"M. Ren, K. Valsaraj, Inverse opal titania on optical fiber for the photoreduction of CO 2 to CH3OH, Int. J. Chem. React. Eng. 7 (2009). https://doi.org/10.2202/1542-6580.2056.",UV ,343,1,Gas,65,No,0,Sol gel,Sol gel,298,2,Cu,0,No,0,No,0,No,100,TiO2,No,,0.03
"M. Ren, K. Valsaraj, Inverse opal titania on optical fiber for the photoreduction of CO 2 to CH3OH, Int. J. Chem. React. Eng. 7 (2009). https://doi.org/10.2202/1542-6580.2056.",UV ,343,1,Gas,47,No,0,Sol gel,Sol gel,298,2,Cu,0,No,0,No,0,No,100,TiO2,No,,0.04
"M. Ren, K. Valsaraj, Inverse opal titania on optical fiber for the photoreduction of CO 2 to CH3OH, Int. J. Chem. React. Eng. 7 (2009). https://doi.org/10.2202/1542-6580.2056.",UV ,343,1,Gas,39,No,0,Sol gel,Sol gel,298,2,Cu,0,No,0,No,0,No,100,TiO2,No,,0.04
"M. Ren, K. Valsaraj, Inverse opal titania on optical fiber for the photoreduction of CO 2 to CH3OH, Int. J. Chem. React. Eng. 7 (2009). https://doi.org/10.2202/1542-6580.2056.",UV ,343,1,Gas,35,No,0,Sol gel,Sol gel,298,2,Cu,0,No,0,No,0,No,100,TiO2,No,,0.04
