Repository: yingjiaxuan/MAMI_Project

File: Ref_File/1-s2.0-S0360319922005547-mmc1.csv (part 2 of 5)
Reference,Light S.,Temperature (K),Pressure (bar),Phase,Molar Feed Ratio,Additive,Amount of additive (mol/L),Semicon.Prep,Cocat.Prep,CalcTemp (K),"Co-catalyst 1 Loading, wt%",Co-catalyst 1,"Co-catalyst 2 Loading, wt%",Co-catalyst 2,Dopant1/Semiconductor1 Ratio,Dop1,Dopant2/Semiconductor1 Ratio,Dop2,Semiconductor1/Semiconductor2 Ratio,Semiconductor 1,Semiconductor 2,Band Gap Energy (eV),Total Gas Yield (µmol/gcat/h)
"M. Ren, K. Valsaraj, Inverse opal titania on optical fiber for the photoreduction of CO 2 to CH3OH, Int. J. Chem. React. Eng. 7 (2009). https://doi.org/10.2202/1542-6580.2056.",UV ,343,1,Gas,31,No,0,Sol gel,Sol gel,298,2,Cu,0,No,0,No,0,No,100,TiO2,No,,0.04
"M. Ren, K. Valsaraj, Inverse opal titania on optical fiber for the photoreduction of CO 2 to CH3OH, Int. J. Chem. React. Eng. 7 (2009). https://doi.org/10.2202/1542-6580.2056.",UV ,343,1,Gas,26,No,0,Sol gel,Sol gel,298,2,Cu,0,No,0,No,0,No,100,TiO2,No,,0.03
"M. Ren, K. Valsaraj, Inverse opal titania on optical fiber for the photoreduction of CO 2 to CH3OH, Int. J. Chem. React. Eng. 7 (2009). https://doi.org/10.2202/1542-6580.2056.",UV ,343,1.5,Gas,42,No,0,Sol gel,Sol gel,298,2,Cu,0,No,0,No,0,No,100,TiO2,No,,0.02
"M. Ren, K. Valsaraj, Inverse opal titania on optical fiber for the photoreduction of CO 2 to CH3OH, Int. J. Chem. React. Eng. 7 (2009). https://doi.org/10.2202/1542-6580.2056.",UV ,298,1,Gas,42,No,0,Sol gel,Sol gel,298,2,Cu,0,No,0,No,0,No,100,TiO2,No,,0.02
"M. Ren, K. Valsaraj, Inverse opal titania on optical fiber for the photoreduction of CO 2 to CH3OH, Int. J. Chem. React. Eng. 7 (2009). https://doi.org/10.2202/1542-6580.2056.",UV ,298,1,Gas,42,No,0,Sol gel,Sol gel,298,2,Cu,0,No,0,No,0,No,100,TiO2,No,,0.04
"M. Ren, K. Valsaraj, Inverse opal titania on optical fiber for the photoreduction of CO 2 to CH3OH, Int. J. Chem. React. Eng. 7 (2009). https://doi.org/10.2202/1542-6580.2056.",UV ,298,1,Gas,79,No,0,Sol gel,Sol gel,298,2,Cu,0,No,0,No,0,No,100,TiO2,No,,0.04
"M. Ren, K. Valsaraj, Inverse opal titania on optical fiber for the photoreduction of CO 2 to CH3OH, Int. J. Chem. React. Eng. 7 (2009). https://doi.org/10.2202/1542-6580.2056.",UV ,298,1,Gas,53.5,No,0,Sol gel,Sol gel,298,2,Cu,0,No,0,No,0,No,100,TiO2,No,,0.04
"M. Ren, K. Valsaraj, Inverse opal titania on optical fiber for the photoreduction of CO 2 to CH3OH, Int. J. Chem. React. Eng. 7 (2009). https://doi.org/10.2202/1542-6580.2056.",UV ,298,1,Gas,42,No,0,Sol gel,Sol gel,298,2,Cu,0,No,0,No,0,No,100,TiO2,No,,0.04
"M. Ren, K. Valsaraj, Inverse opal titania on optical fiber for the photoreduction of CO 2 to CH3OH, Int. J. Chem. React. Eng. 7 (2009). https://doi.org/10.2202/1542-6580.2056.",UV ,298,1,Gas,34,No,0,Sol gel,Sol gel,298,2,Cu,0,No,0,No,0,No,100,TiO2,No,,0.03
"M. Ren, K. Valsaraj, Inverse opal titania on optical fiber for the photoreduction of CO 2 to CH3OH, Int. J. Chem. React. Eng. 7 (2009). https://doi.org/10.2202/1542-6580.2056.",UV ,298,1,Gas,26,No,0,Sol gel,Sol gel,298,2,Cu,0,No,0,No,0,No,100,TiO2,No,,0.03
"Slamet, H.W. Nasution, E. Purnama, S. Kosela, J. Gunlazuardi, Photocatalytic reduction of CO2 on copper-doped Titania catalysts prepared by improved-impregnation method, Catal. Commun. 6 (2005) 313–319. https://doi.org/10.1016/j.catcom.2005.01.011.",UV ,333,1,Liquid,No,No,0,Commercial,NP,298,0,No,0,No,0,No,0,No,100,TiO2,No,,134.83
"Slamet, H.W. Nasution, E. Purnama, S. Kosela, J. Gunlazuardi, Photocatalytic reduction of CO2 on copper-doped Titania catalysts prepared by improved-impregnation method, Catal. Commun. 6 (2005) 313–319. https://doi.org/10.1016/j.catcom.2005.01.011.",UV ,333,1,Liquid,No,No,0,Commercial,IW,298,0.5,Cu,0,No,0,No,0,No,100,TiO2,No,3.28,197.33
"Slamet, H.W. Nasution, E. Purnama, S. Kosela, J. Gunlazuardi, Photocatalytic reduction of CO2 on copper-doped Titania catalysts prepared by improved-impregnation method, Catal. Commun. 6 (2005) 313–319. https://doi.org/10.1016/j.catcom.2005.01.011.",UV ,333,1,Liquid,No,No,0,Commercial,IW,298,1,Cu,0,No,0,No,0,No,100,TiO2,No,3.05,265.33
"Slamet, H.W. Nasution, E. Purnama, S. Kosela, J. Gunlazuardi, Photocatalytic reduction of CO2 on copper-doped Titania catalysts prepared by improved-impregnation method, Catal. Commun. 6 (2005) 313–319. https://doi.org/10.1016/j.catcom.2005.01.011.",UV ,333,1,Liquid,No,No,0,Commercial,IW,298,3,Cu,0,No,0,No,0,No,100,TiO2,No,3.02,442.5
"Slamet, H.W. Nasution, E. Purnama, S. Kosela, J. Gunlazuardi, Photocatalytic reduction of CO2 on copper-doped Titania catalysts prepared by improved-impregnation method, Catal. Commun. 6 (2005) 313–319. https://doi.org/10.1016/j.catcom.2005.01.011.",UV ,333,1,Liquid,No,No,0,Commercial,IW,298,5,Cu,0,No,0,No,0,No,100,TiO2,No,2.88,213.17
"Slamet, H.W. Nasution, E. Purnama, S. Kosela, J. Gunlazuardi, Photocatalytic reduction of CO2 on copper-doped Titania catalysts prepared by improved-impregnation method, Catal. Commun. 6 (2005) 313–319. https://doi.org/10.1016/j.catcom.2005.01.011.",UV ,333,1,Liquid,No,No,0,Commercial,IW,298,10,Cu,0,No,0,No,0,No,100,TiO2,No,2.88,127.83
"Slamet, H.W. Nasution, E. Purnama, S. Kosela, J. Gunlazuardi, Photocatalytic reduction of CO2 on copper-doped Titania catalysts prepared by improved-impregnation method, Catal. Commun. 6 (2005) 313–319. https://doi.org/10.1016/j.catcom.2005.01.011.",UV ,333,1,Liquid,No,No,0,Commercial,IW,298,3,Cu,0,No,0,No,0,No,100,TiO2,No,2.88,194
"Slamet, H.W. Nasution, E. Purnama, S. Kosela, J. Gunlazuardi, Photocatalytic reduction of CO2 on copper-doped Titania catalysts prepared by improved-impregnation method, Catal. Commun. 6 (2005) 313–319. https://doi.org/10.1016/j.catcom.2005.01.011.",UV ,333,1,Liquid,No,No,0,Commercial,IW,298,3,Cu,0,No,0,No,0,No,100,TiO2,No,2.78,224.33
"Slamet, H.W. Nasution, E. Purnama, S. Kosela, J. Gunlazuardi, Photocatalytic reduction of CO2 on copper-doped Titania catalysts prepared by improved-impregnation method, Catal. Commun. 6 (2005) 313–319. https://doi.org/10.1016/j.catcom.2005.01.011.",UV ,373,1,Liquid,No,No,0,Commercial,IW,298,3,Cu,0,No,0,No,0,No,100,TiO2,No,2.78,840
"Slamet, H.W. Nasution, E. Purnama, S. Kosela, J. Gunlazuardi, Photocatalytic reduction of CO2 on copper-doped Titania catalysts prepared by improved-impregnation method, Catal. Commun. 6 (2005) 313–319. https://doi.org/10.1016/j.catcom.2005.01.011.",UV ,348,1,Liquid,No,No,0,Commercial,IW,298,3,Cu,0,No,0,No,0,No,100,TiO2,No,2.78,401.94
"Slamet, H.W. Nasution, E. Purnama, S. Kosela, J. Gunlazuardi, Photocatalytic reduction of CO2 on copper-doped Titania catalysts prepared by improved-impregnation method, Catal. Commun. 6 (2005) 313–319. https://doi.org/10.1016/j.catcom.2005.01.011.",UV ,333,1,Liquid,No,No,0,Commercial,IW,298,3,Cu,0,No,0,No,0,No,100,TiO2,No,2.78,219
"Slamet, H.W. Nasution, E. Purnama, S. Kosela, J. Gunlazuardi, Photocatalytic reduction of CO2 on copper-doped Titania catalysts prepared by improved-impregnation method, Catal. Commun. 6 (2005) 313–319. https://doi.org/10.1016/j.catcom.2005.01.011.",UV ,316,1,Liquid,No,No,0,Commercial,IW,298,3,Cu,0,No,0,No,0,No,100,TiO2,No,2.78,97
"P. Huo, M. Reli, L. Matějová, M. Šihor, L. Obalová, K. Kočí, A new gas phase photocatalytic reactor for CO2 conversion: Optimal photoreduction conditions with TiO2 P25 photocatalyst, NoOCON 2015 - 7th Int. Conf. Noomater. - Res. Appl. Conf. Proc. (2015) 236–241.",UV ,298,1.3,Gas,42,No,0,Commercial,NP,298,0,No,0,No,0,No,0,No,100,TiO2,No,2.78,3.64
"P. Huo, M. Reli, L. Matějová, M. Šihor, L. Obalová, K. Kočí, A new gas phase photocatalytic reactor for CO2 conversion: Optimal photoreduction conditions with TiO2 P25 photocatalyst, NoOCON 2015 - 7th Int. Conf. Noomater. - Res. Appl. Conf. Proc. (2015) 236–241.",UV ,298,1,Gas,42,No,0,Commercial,NP,298,0,No,0,No,0,No,0,No,100,TiO2,No,3.38,2.11
"O. Ola, M.M. Maroto-Valer, Synthesis, characterization and visible light photocatalytic activity of metal based TiO2 monoliths for CO2 reduction, Chem. Eng. J. 283 (2016) 1244–1253. https://doi.org/10.1016/j.cej.2015.07.090.",Vis,298,1,Gas,42,No,0,Sol gel,Sol gel,298,0.1,Co,0,No,0,No,0,No,100,TiO2,No,3.38,0.36
"O. Ola, M.M. Maroto-Valer, Synthesis, characterization and visible light photocatalytic activity of metal based TiO2 monoliths for CO2 reduction, Chem. Eng. J. 283 (2016) 1244–1253. https://doi.org/10.1016/j.cej.2015.07.090.",Vis,298,1,Gas,42,No,0,Sol gel,Sol gel,298,0.5,Co,0,No,0,No,0,No,100,TiO2,No,2.3,2.92
"O. Ola, M.M. Maroto-Valer, Synthesis, characterization and visible light photocatalytic activity of metal based TiO2 monoliths for CO2 reduction, Chem. Eng. J. 283 (2016) 1244–1253. https://doi.org/10.1016/j.cej.2015.07.090.",Vis,298,1,Gas,42,No,0,Sol gel,Sol gel,298,1,Co,0,No,0,No,0,No,100,TiO2,No,2.3,12.9
"O. Ola, M.M. Maroto-Valer, Synthesis, characterization and visible light photocatalytic activity of metal based TiO2 monoliths for CO2 reduction, Chem. Eng. J. 283 (2016) 1244–1253. https://doi.org/10.1016/j.cej.2015.07.090.",Vis,298,1,Gas,42,No,0,Sol gel,Sol gel,298,1,Co,0,No,0,No,0,No,100,TiO2,No,2.3,0.99
"O. Ola, M.M. Maroto-Valer, Synthesis, characterization and visible light photocatalytic activity of metal based TiO2 monoliths for CO2 reduction, Chem. Eng. J. 283 (2016) 1244–1253. https://doi.org/10.1016/j.cej.2015.07.090.",Vis,298,1,Gas,42,No,0,Sol gel,Sol gel,298,1.5,Co,0,No,0,No,0,No,100,TiO2,No,2.3,18.68
"O. Ola, M.M. Maroto-Valer, Synthesis, characterization and visible light photocatalytic activity of metal based TiO2 monoliths for CO2 reduction, Chem. Eng. J. 283 (2016) 1244–1253. https://doi.org/10.1016/j.cej.2015.07.090.",Vis,298,1,Gas,42,No,0,Sol gel,Sol gel,298,2,Co,0,No,0,No,0,No,100,TiO2,No,2.3,0.12
"O. Ola, M.M. Maroto-Valer, Synthesis, characterization and visible light photocatalytic activity of metal based TiO2 monoliths for CO2 reduction, Chem. Eng. J. 283 (2016) 1244–1253. https://doi.org/10.1016/j.cej.2015.07.090.",Vis,298,1,Gas,42,No,0,Sol gel,Sol gel,298,0.1,V,0,No,0,No,0,No,100,TiO2,No,2.3,1
"O. Ola, M.M. Maroto-Valer, Synthesis, characterization and visible light photocatalytic activity of metal based TiO2 monoliths for CO2 reduction, Chem. Eng. J. 283 (2016) 1244–1253. https://doi.org/10.1016/j.cej.2015.07.090.",Vis,298,1,Gas,42,No,0,Sol gel,Sol gel,298,0.1,V,0,No,0,No,0,No,100,TiO2,No,1.9,15.14
"O. Ola, M.M. Maroto-Valer, Synthesis, characterization and visible light photocatalytic activity of metal based TiO2 monoliths for CO2 reduction, Chem. Eng. J. 283 (2016) 1244–1253. https://doi.org/10.1016/j.cej.2015.07.090.",Vis,298,1,Gas,42,No,0,Sol gel,Sol gel,298,0.5,V,0,No,0,No,0,No,100,TiO2,No,1.9,21.74
"O. Ola, M.M. Maroto-Valer, Synthesis, characterization and visible light photocatalytic activity of metal based TiO2 monoliths for CO2 reduction, Chem. Eng. J. 283 (2016) 1244–1253. https://doi.org/10.1016/j.cej.2015.07.090.",Vis,298,1,Gas,42,No,0,Sol gel,Sol gel,298,0.5,V,0,No,0,No,0,No,100,TiO2,No,1.9,1.61
"O. Ola, M.M. Maroto-Valer, Synthesis, characterization and visible light photocatalytic activity of metal based TiO2 monoliths for CO2 reduction, Chem. Eng. J. 283 (2016) 1244–1253. https://doi.org/10.1016/j.cej.2015.07.090.",Vis,298,1,Gas,42,No,0,Sol gel,Sol gel,298,1,V,0,No,0,No,0,No,100,TiO2,No,1.9,0.6
"O. Ola, M.M. Maroto-Valer, Synthesis, characterization and visible light photocatalytic activity of metal based TiO2 monoliths for CO2 reduction, Chem. Eng. J. 283 (2016) 1244–1253. https://doi.org/10.1016/j.cej.2015.07.090.",Vis,298,1,Gas,42,No,0,Sol gel,Sol gel,298,0.1,Cr,0,No,0,No,0,No,100,TiO2,No,1.9,0.06
"O. Ola, M.M. Maroto-Valer, Synthesis, characterization and visible light photocatalytic activity of metal based TiO2 monoliths for CO2 reduction, Chem. Eng. J. 283 (2016) 1244–1253. https://doi.org/10.1016/j.cej.2015.07.090.",Vis,298,1,Gas,42,No,0,Sol gel,Sol gel,298,0.1,Cr,0,No,0,No,0,No,100,TiO2,No,2.2,0.34
"O. Ola, M.M. Maroto-Valer, Synthesis, characterization and visible light photocatalytic activity of metal based TiO2 monoliths for CO2 reduction, Chem. Eng. J. 283 (2016) 1244–1253. https://doi.org/10.1016/j.cej.2015.07.090.",Vis,298,1,Gas,42,No,0,Sol gel,Sol gel,298,0.5,Cr,0,No,0,No,0,No,100,TiO2,No,2.2,1.32
"O. Ola, M.M. Maroto-Valer, Synthesis, characterization and visible light photocatalytic activity of metal based TiO2 monoliths for CO2 reduction, Chem. Eng. J. 283 (2016) 1244–1253. https://doi.org/10.1016/j.cej.2015.07.090.",Vis,298,1,Gas,42,No,0,Sol gel,Sol gel,298,1,Cr,0,No,0,No,0,No,100,TiO2,No,2.2,2.12
"O. Ola, M.M. Maroto-Valer, Synthesis, characterization and visible light photocatalytic activity of metal based TiO2 monoliths for CO2 reduction, Chem. Eng. J. 283 (2016) 1244–1253. https://doi.org/10.1016/j.cej.2015.07.090.",Vis,298,1,Gas,42,No,0,Sol gel,Sol gel,298,1.5,Cr,0,No,0,No,0,No,100,TiO2,No,2.2,0.32
"O. Ola, M.M. Maroto-Valer, Synthesis, characterization and visible light photocatalytic activity of metal based TiO2 monoliths for CO2 reduction, Chem. Eng. J. 283 (2016) 1244–1253. https://doi.org/10.1016/j.cej.2015.07.090.",Vis,298,1,Gas,42,No,0,Sol gel,Sol gel,298,1.5,Cr,0,No,0,No,0,No,100,TiO2,No,2.2,1.34
"Y. Wang, F. Wang, Y. Chen, D. Zhang, B. Li, S. Kang, X. Li, L. Cui, Enhanced photocatalytic performance of ordered mesoporous Fe-doped CeO2 catalysts for the reduction of CO2 with H2O under simulated solar irradiation, Appl. Catal. B Environ. 147 (2014) 602–609. https://doi.org/10.1016/j.apcatb.2013.09.036.",Vis,303,1.1,Gas,21,No,0,Chemical reduction,NP,298,0,No,0,No,0,No,0,No,100,CeO2,No,2.2,9.51
"Y. Wang, F. Wang, Y. Chen, D. Zhang, B. Li, S. Kang, X. Li, L. Cui, Enhanced photocatalytic performance of ordered mesoporous Fe-doped CeO2 catalysts for the reduction of CO2 with H2O under simulated solar irradiation, Appl. Catal. B Environ. 147 (2014) 602–609. https://doi.org/10.1016/j.apcatb.2013.09.036.",Vis,298,1,Gas,42,No,0,Chemical reduction,NP,298,0,No,0,No,61,Fe,0,No,100,CeO2,No,2.73,16.14
"Y. Wang, F. Wang, Y. Chen, D. Zhang, B. Li, S. Kang, X. Li, L. Cui, Enhanced photocatalytic performance of ordered mesoporous Fe-doped CeO2 catalysts for the reduction of CO2 with H2O under simulated solar irradiation, Appl. Catal. B Environ. 147 (2014) 602–609. https://doi.org/10.1016/j.apcatb.2013.09.036.",Vis,298,1,Gas,42,No,0,Chemical reduction,NP,298,0,No,0,No,76,Fe,0,No,100,CeO2,No,2.48,19.07
"Y. Wang, F. Wang, Y. Chen, D. Zhang, B. Li, S. Kang, X. Li, L. Cui, Enhanced photocatalytic performance of ordered mesoporous Fe-doped CeO2 catalysts for the reduction of CO2 with H2O under simulated solar irradiation, Appl. Catal. B Environ. 147 (2014) 602–609. https://doi.org/10.1016/j.apcatb.2013.09.036.",Vis,298,1,Gas,42,No,0,Chemical reduction,NP,298,0,No,0,No,86,Fe,0,No,100,CeO2,No,2.06,22.9
"Y. Wang, F. Wang, Y. Chen, D. Zhang, B. Li, S. Kang, X. Li, L. Cui, Enhanced photocatalytic performance of ordered mesoporous Fe-doped CeO2 catalysts for the reduction of CO2 with H2O under simulated solar irradiation, Appl. Catal. B Environ. 147 (2014) 602–609. https://doi.org/10.1016/j.apcatb.2013.09.036.",Vis,298,1,Gas,42,No,0,Chemical reduction,NP,298,0,No,0,No,90,Fe,0,No,100,CeO2,No,1.54,16.61
"K. Ikeue, S. Nozaki, M. Ogawa, M. Anpo, Characterization of self-standing Ti-containing porous silica thin films and their reactivity for the photocatalytic reduction of CO2 with H2O, Catal. Today. 74 (2002) 241–248. https://doi.org/10.1016/S0920-5861(02)00027-5.",UV ,323,1,Gas,0.2,No,0,Chemical reduction,NP,298,0,No,0,No,0,No,0,No,100,TiO2,No,,7.1
"K. Ikeue, S. Nozaki, M. Ogawa, M. Anpo, Characterization of self-standing Ti-containing porous silica thin films and their reactivity for the photocatalytic reduction of CO2 with H2O, Catal. Today. 74 (2002) 241–248. https://doi.org/10.1016/S0920-5861(02)00027-5.",UV ,298,1,Gas,42,No,0,Chemical reduction,NP,298,0,No,0,No,0,No,0,No,41,TiO2,SiO2,,4.39
"K. Ikeue, S. Nozaki, M. Ogawa, M. Anpo, Characterization of self-standing Ti-containing porous silica thin films and their reactivity for the photocatalytic reduction of CO2 with H2O, Catal. Today. 74 (2002) 241–248. https://doi.org/10.1016/S0920-5861(02)00027-5.",UV ,298,1,Gas,42,No,0,Chemical reduction,NP,298,0,No,0,No,0,No,0,No,41,TiO2,SiO2,,2.84
"K. Ikeue, S. Nozaki, M. Ogawa, M. Anpo, Characterization of self-standing Ti-containing porous silica thin films and their reactivity for the photocatalytic reduction of CO2 with H2O, Catal. Today. 74 (2002) 241–248. https://doi.org/10.1016/S0920-5861(02)00027-5.",UV ,298,1,Gas,42,No,0,Chemical reduction,NP,298,0,No,0,No,0,No,0,No,41,TiO2,SiO2,,4.26
"K. Ikeue, S. Nozaki, M. Ogawa, M. Anpo, Characterization of self-standing Ti-containing porous silica thin films and their reactivity for the photocatalytic reduction of CO2 with H2O, Catal. Today. 74 (2002) 241–248. https://doi.org/10.1016/S0920-5861(02)00027-5.",UV ,298,1,Gas,42,No,0,Chemical reduction,NP,298,0,No,0,No,0,No,0,No,41,TiO2,SiO2,,4.47
"K. Ikeue, S. Nozaki, M. Ogawa, M. Anpo, Characterization of self-standing Ti-containing porous silica thin films and their reactivity for the photocatalytic reduction of CO2 with H2O, Catal. Today. 74 (2002) 241–248. https://doi.org/10.1016/S0920-5861(02)00027-5.",UV ,298,1,Gas,42,No,0,Chemical reduction,NP,298,0,No,0,No,0,No,0,No,41,TiO2,SiO2,,9.05
"N. Sasirekha, S.J.S. Basha, K. Shanthi, Photocatalytic performance of Ru doped anatase mounted on silica for reduction of carbon dioxide, Appl. Catal. B Environ. 62 (2006) 169–180. https://doi.org/10.1016/j.apcatb.2005.07.009.",UV ,298,1,Liquid,No,C3H8O,0.5,Solid state,NP,298,0,No,0,No,0,No,0,No,41,TiO2,SiO2,3.04,27.17
"N. Sasirekha, S.J.S. Basha, K. Shanthi, Photocatalytic performance of Ru doped anatase mounted on silica for reduction of carbon dioxide, Appl. Catal. B Environ. 62 (2006) 169–180. https://doi.org/10.1016/j.apcatb.2005.07.009.",UV ,298,1,Liquid,No,C3H8O,1,Solid state,NP,298,0,No,0,No,0,No,0,No,41,TiO2,SiO2,3.04,40.93
"N. Sasirekha, S.J.S. Basha, K. Shanthi, Photocatalytic performance of Ru doped anatase mounted on silica for reduction of carbon dioxide, Appl. Catal. B Environ. 62 (2006) 169–180. https://doi.org/10.1016/j.apcatb.2005.07.009.",UV ,298,1,Liquid,No,C3H8O,2,Solid state,NP,298,0,No,0,No,0,No,0,No,41,TiO2,SiO2,3.04,31.77
"N. Sasirekha, S.J.S. Basha, K. Shanthi, Photocatalytic performance of Ru doped anatase mounted on silica for reduction of carbon dioxide, Appl. Catal. B Environ. 62 (2006) 169–180. https://doi.org/10.1016/j.apcatb.2005.07.009.",UV ,298,1,Liquid,No,No,0,Solid state,NP,298,0,No,0,No,0,No,0,No,41,TiO2,SiO2,3.04,53.84
"N. Sasirekha, S.J.S. Basha, K. Shanthi, Photocatalytic performance of Ru doped anatase mounted on silica for reduction of carbon dioxide, Appl. Catal. B Environ. 62 (2006) 169–180. https://doi.org/10.1016/j.apcatb.2005.07.009.",UV ,298,1,Liquid,No,No,0,Solid state,IW,298,0.1,Ru,0,No,0,No,0,No,100,TiO2,No,3.04,6.65
"N. Sasirekha, S.J.S. Basha, K. Shanthi, Photocatalytic performance of Ru doped anatase mounted on silica for reduction of carbon dioxide, Appl. Catal. B Environ. 62 (2006) 169–180. https://doi.org/10.1016/j.apcatb.2005.07.009.",UV ,298,1,Liquid,No,No,0,Solid state,IW,298,0.3,Ru,0,No,0,No,0,No,100,TiO2,No,3.2,9.9
"N. Sasirekha, S.J.S. Basha, K. Shanthi, Photocatalytic performance of Ru doped anatase mounted on silica for reduction of carbon dioxide, Appl. Catal. B Environ. 62 (2006) 169–180. https://doi.org/10.1016/j.apcatb.2005.07.009.",UV ,298,1,Liquid,No,No,0,Solid state,IW,298,0.5,Ru,0,No,0,No,0,No,100,TiO2,No,3.2,11.35
"N. Sasirekha, S.J.S. Basha, K. Shanthi, Photocatalytic performance of Ru doped anatase mounted on silica for reduction of carbon dioxide, Appl. Catal. B Environ. 62 (2006) 169–180. https://doi.org/10.1016/j.apcatb.2005.07.009.",UV ,298,1,Liquid,No,No,0,Solid state,IW,298,1,Ru,0,No,0,No,0,No,100,TiO2,No,3.2,10.1
"N. Sasirekha, S.J.S. Basha, K. Shanthi, Photocatalytic performance of Ru doped anatase mounted on silica for reduction of carbon dioxide, Appl. Catal. B Environ. 62 (2006) 169–180. https://doi.org/10.1016/j.apcatb.2005.07.009.",UV ,298,1,Liquid,No,No,0,Solid state,NP,298,0,No,0,No,0,No,0,No,41,TiO2,SiO2,3.2,15.15
"N. Sasirekha, S.J.S. Basha, K. Shanthi, Photocatalytic performance of Ru doped anatase mounted on silica for reduction of carbon dioxide, Appl. Catal. B Environ. 62 (2006) 169–180. https://doi.org/10.1016/j.apcatb.2005.07.009.",UV ,298,1,Liquid,No,No,0,Solid state,NP,298,0,No,0,No,0,No,0,No,41,TiO2,SiO2,3.04,14.5
"N. Sasirekha, S.J.S. Basha, K. Shanthi, Photocatalytic performance of Ru doped anatase mounted on silica for reduction of carbon dioxide, Appl. Catal. B Environ. 62 (2006) 169–180. https://doi.org/10.1016/j.apcatb.2005.07.009.",UV ,298,1,Liquid,No,No,0,Solid state,NP,298,0,No,0,No,0,No,0,No,41,TiO2,SiO2,3.04,14.05
"N. Sasirekha, S.J.S. Basha, K. Shanthi, Photocatalytic performance of Ru doped anatase mounted on silica for reduction of carbon dioxide, Appl. Catal. B Environ. 62 (2006) 169–180. https://doi.org/10.1016/j.apcatb.2005.07.009.",UV ,298,1,Liquid,No,No,0,Solid state,NP,298,0,No,0,No,0,No,0,No,41,TiO2,SiO2,3.04,17.95
"N. Sasirekha, S.J.S. Basha, K. Shanthi, Photocatalytic performance of Ru doped anatase mounted on silica for reduction of carbon dioxide, Appl. Catal. B Environ. 62 (2006) 169–180. https://doi.org/10.1016/j.apcatb.2005.07.009.",UV ,298,1,Liquid,No,No,0,Solid state,NP,298,0,No,0,No,0,No,0,No,100,TiO2,No,3.04,11.1
"N. Sasirekha, S.J.S. Basha, K. Shanthi, Photocatalytic performance of Ru doped anatase mounted on silica for reduction of carbon dioxide, Appl. Catal. B Environ. 62 (2006) 169–180. https://doi.org/10.1016/j.apcatb.2005.07.009.",UV ,298,1,Liquid,No,No,0,Solid state,NP,298,0,No,0,No,0,No,0,No,100,TiO2,No,3.2,12
"N. Sasirekha, S.J.S. Basha, K. Shanthi, Photocatalytic performance of Ru doped anatase mounted on silica for reduction of carbon dioxide, Appl. Catal. B Environ. 62 (2006) 169–180. https://doi.org/10.1016/j.apcatb.2005.07.009.",UV ,298,1,Liquid,No,No,0,Solid state,NP,298,0,No,0,No,0,No,0,No,41,TiO2,SiO2,3.2,18.3
"N. Sasirekha, S.J.S. Basha, K. Shanthi, Photocatalytic performance of Ru doped anatase mounted on silica for reduction of carbon dioxide, Appl. Catal. B Environ. 62 (2006) 169–180. https://doi.org/10.1016/j.apcatb.2005.07.009.",UV ,298,1,Liquid,No,No,0,Solid state,NP,298,0,No,0,No,0,No,0,No,41,TiO2,SiO2,3.04,14.25
"M. Tahir, N.A.S. Amin, Photocatalytic CO2 reduction with H2O vapors using montmorillonite/TiO2 supported microchannel monolith photoreactor, Chem. Eng. J. 230 (2013) 314–327. https://doi.org/10.1016/j.cej.2013.06.055.",UV ,298,1,Gas,0.95,No,0,Sol gel,NP,298,0,No,0,No,0,No,0,No,100,TiO2,No,3.04,9.24
"M. Tahir, N.A.S. Amin, Photocatalytic CO2 reduction with H2O vapors using montmorillonite/TiO2 supported microchannel monolith photoreactor, Chem. Eng. J. 230 (2013) 314–327. https://doi.org/10.1016/j.cej.2013.06.055.",UV ,298,1,Gas,0.95,No,0,Sol gel,NP,298,0,No,0,No,0,No,0,No,100,TiO2,No,3.09,75.54
"M. Tahir, N.A.S. Amin, Photocatalytic CO2 reduction with H2O vapors using montmorillonite/TiO2 supported microchannel monolith photoreactor, Chem. Eng. J. 230 (2013) 314–327. https://doi.org/10.1016/j.cej.2013.06.055.",UV ,298,1,Gas,0.95,No,0,Sol gel,NP,298,0,No,0,No,0,No,0,No,100,TiO2,No,3.09,43.78
"M. Tahir, N.A.S. Amin, Photocatalytic CO2 reduction with H2O vapors using montmorillonite/TiO2 supported microchannel monolith photoreactor, Chem. Eng. J. 230 (2013) 314–327. https://doi.org/10.1016/j.cej.2013.06.055.",UV ,298,1,Gas,0.95,No,0,Sol gel,NP,298,0,No,0,No,0,No,0,No,100,TiO2,No,3.09,183
"M. Tahir, N.A.S. Amin, Photocatalytic CO2 reduction with H2O vapors using montmorillonite/TiO2 supported microchannel monolith photoreactor, Chem. Eng. J. 230 (2013) 314–327. https://doi.org/10.1016/j.cej.2013.06.055.",UV ,298,1,Gas,0.95,No,0,Sol gel,NP,298,0,No,0,No,0,No,0,No,100,TiO2,No,3.09,203.38
"H. Yamashita, A. Shiga, S. ichi Kawasaki, Y. Ichihashi, S. Ehara, M. Anpo, Photocatalytic synthesis of CH4 and CH3OH from CO2 and H2O on highly dispersed active titanium oxide catalysts, Energy Convers. Manag. 36 (1995) 617–620. https://doi.org/10.1016/0196-8904(95)00081-N.",UVVis,323,1,Gas,0.2,No,0,Ion exchange,NP,298,0,No,0,No,0,No,0,No,100,TiO2,No,,0.02
"H. Yamashita, A. Shiga, S. ichi Kawasaki, Y. Ichihashi, S. Ehara, M. Anpo, Photocatalytic synthesis of CH4 and CH3OH from CO2 and H2O on highly dispersed active titanium oxide catalysts, Energy Convers. Manag. 36 (1995) 617–620. https://doi.org/10.1016/0196-8904(95)00081-N.",UVVis,298,1,Gas,0.33,No,0,Ion exchange,NP,298,0,No,0,No,0,No,0,No,100,TiO2,No,,0.01
"K. Sayama, H. Arakawa, Photocatalytic decomposition of water and photocatalytic reduction of carbon dioxide over ZrO2 catalyst, J. Phys. Chem. 97 (1993) 531–533. https://doi.org/10.1021/j100105a001.",UV ,298,1,Gas,,No,0,Commercial,NP,298,0,No,0,No,0,No,0,No,100,ZrO2,No,,72
"K. Sayama, H. Arakawa, Photocatalytic decomposition of water and photocatalytic reduction of carbon dioxide over ZrO2 catalyst, J. Phys. Chem. 97 (1993) 531–533. https://doi.org/10.1021/j100105a001.",UV ,298,1,Gas,,Na2CO3,0.38,Commercial,NP,298,0,No,0,No,0,No,0,No,100,ZrO2,No,,142
"K. Sayama, H. Arakawa, Photocatalytic decomposition of water and photocatalytic reduction of carbon dioxide over ZrO2 catalyst, J. Phys. Chem. 97 (1993) 531–533. https://doi.org/10.1021/j100105a001.",UV ,298,1,Gas,,NaHCO3,0.12,Commercial,NP,298,0,No,0,No,0,No,0,No,100,ZrO2,No,,286.1
"K. Sayama, H. Arakawa, Photocatalytic decomposition of water and photocatalytic reduction of carbon dioxide over ZrO2 catalyst, J. Phys. Chem. 97 (1993) 531–533. https://doi.org/10.1021/j100105a001.",UV ,298,1,Gas,,KHCO3,0.33,Commercial,NP,298,0,No,0,No,0,No,0,No,100,ZrO2,No,,232.8
"K. Sayama, H. Arakawa, Photocatalytic decomposition of water and photocatalytic reduction of carbon dioxide over ZrO2 catalyst, J. Phys. Chem. 97 (1993) 531–533. https://doi.org/10.1021/j100105a001.",UV ,298,1,Gas,,K2CO3,0.33,Commercial,Deposition-precipitation,298,0.1,Pt,0,No,0,No,0,No,100,ZrO2,No,,120
"K. Sayama, H. Arakawa, Photocatalytic decomposition of water and photocatalytic reduction of carbon dioxide over ZrO2 catalyst, J. Phys. Chem. 97 (1993) 531–533. https://doi.org/10.1021/j100105a001.",UV ,298,1,Gas,,No,0,Commercial,IW,298,1,Ru,0,No,0,No,0,No,100,ZrO2,No,,11
"K. Sayama, H. Arakawa, Photocatalytic decomposition of water and photocatalytic reduction of carbon dioxide over ZrO2 catalyst, J. Phys. Chem. 97 (1993) 531–533. https://doi.org/10.1021/j100105a001.",UV ,298,1,Gas,,K2CO3,0.33,Commercial,IW,298,1,Ru,0,No,0,No,0,No,100,ZrO2,No,,103.9
"K. Sayama, H. Arakawa, Photocatalytic decomposition of water and photocatalytic reduction of carbon dioxide over ZrO2 catalyst, J. Phys. Chem. 97 (1993) 531–533. https://doi.org/10.1021/j100105a001.",UV ,298,1,Gas,,No,0,Commercial,Deposition-precipitation,298,0.1,Au,0,No,0,No,0,No,100,ZrO2,No,,17
"K. Sayama, H. Arakawa, Photocatalytic decomposition of water and photocatalytic reduction of carbon dioxide over ZrO2 catalyst, J. Phys. Chem. 97 (1993) 531–533. https://doi.org/10.1021/j100105a001.",UV ,298,1,Gas,,K2CO3,0.33,Commercial,Deposition-precipitation,298,0.1,Au,0,No,0,No,0,No,100,ZrO2,No,,310
"K. Sayama, H. Arakawa, Photocatalytic decomposition of water and photocatalytic reduction of carbon dioxide over ZrO2 catalyst, J. Phys. Chem. 97 (1993) 531–533. https://doi.org/10.1021/j100105a001.",UV ,298,1,Gas,,No,0,Commercial,IW,298,1,Cu,0,No,0,No,0,No,100,ZrO2,No,,14
"K. Sayama, H. Arakawa, Photocatalytic decomposition of water and photocatalytic reduction of carbon dioxide over ZrO2 catalyst, J. Phys. Chem. 97 (1993) 531–533. https://doi.org/10.1021/j100105a001.",UV ,298,1,Gas,,K2CO3,0.33,Commercial,IW,298,1,Cu,0,No,0,No,0,No,100,ZrO2,No,,21.5
"K. Sayama, H. Arakawa, Photocatalytic decomposition of water and photocatalytic reduction of carbon dioxide over ZrO2 catalyst, J. Phys. Chem. 97 (1993) 531–533. https://doi.org/10.1021/j100105a001.",UV ,298,1,Gas,,No,0,Commercial,Deposition-precipitation,298,0.3,Pt,0,No,0,No,0,No,100,TiO2,No,,4
"T.V. Nguyen, J.C.S. Wu, Photoreduction of CO2 to fuels under sunlight using optical-fiber reactor, Sol. Energy Mater. Sol. Cells. 92 (2008) 864–872. https://doi.org/10.1016/j.solmat.2008.02.010.",UV ,343,1,Gas,1,No,0,Sol gel,NP,298,0,No,0,No,0,No,0,No,41,TiO2,SiO2,3.3,0.04
"T.V. Nguyen, J.C.S. Wu, Photoreduction of CO2 to fuels under sunlight using optical-fiber reactor, Sol. Energy Mater. Sol. Cells. 92 (2008) 864–872. https://doi.org/10.1016/j.solmat.2008.02.010.",UV ,298,1,Gas,42,No,0,Sol gel,NP,298,0,No,0,No,0,No,0,No,41,TiO2,SiO2,2.95,0.19
"T.V. Nguyen, J.C.S. Wu, Photoreduction of CO2 to fuels under sunlight using optical-fiber reactor, Sol. Energy Mater. Sol. Cells. 92 (2008) 864–872. https://doi.org/10.1016/j.solmat.2008.02.010.",UV ,298,1,Gas,42,No,0,Sol gel,NP,298,0.5,Cu,0.5,Fe,0,No,0,No,100,TiO2,No,2.95,2.4
"T.V. Nguyen, J.C.S. Wu, Photoreduction of CO2 to fuels under sunlight using optical-fiber reactor, Sol. Energy Mater. Sol. Cells. 92 (2008) 864–872. https://doi.org/10.1016/j.solmat.2008.02.010.",UV ,298,1,Gas,42,No,0,Sol gel,Hydrothermal,298,0.5,Cu,0.5,Fe,0,No,0,No,41,TiO2,SiO2,2.95,0.72
"T.V. Nguyen, J.C.S. Wu, Photoreduction of CO2 to fuels under sunlight using optical-fiber reactor, Sol. Energy Mater. Sol. Cells. 92 (2008) 864–872. https://doi.org/10.1016/j.solmat.2008.02.010.",UV ,298,1,Gas,42,No,0,Sol gel,Hydrothermal,298,0.5,Cu,0.5,Fe,0,No,0,No,41,TiO2,SiO2,2.95,0.75
"T.V. Nguyen, J.C.S. Wu, Photoreduction of CO2 to fuels under sunlight using optical-fiber reactor, Sol. Energy Mater. Sol. Cells. 92 (2008) 864–872. https://doi.org/10.1016/j.solmat.2008.02.010.",UV ,298,1,Gas,42,No,0,Sol gel,Hydrothermal,298,0.5,Cu,0.5,Fe,0,No,0,No,41,TiO2,SiO2,2.95,3.93
"T.V. Nguyen, J.C.S. Wu, Photoreduction of CO2 to fuels under sunlight using optical-fiber reactor, Sol. Energy Mater. Sol. Cells. 92 (2008) 864–872. https://doi.org/10.1016/j.solmat.2008.02.010.",UV ,298,1,Gas,42,No,0,Sol gel,Hydrothermal,298,0.5,Cu,0.5,Fe,0,No,0,No,41,TiO2,SiO2,2.95,1.34
"T.V. Nguyen, J.C.S. Wu, Photoreduction of CO2 to fuels under sunlight using optical-fiber reactor, Sol. Energy Mater. Sol. Cells. 92 (2008) 864–872. https://doi.org/10.1016/j.solmat.2008.02.010.",UV ,298,1,Gas,42,No,0,Sol gel,NP,298,0,No,0,No,0,No,0,No,41,TiO2,SiO2,2.95,0.12
"Y. Matsumoto, M. Obata, J. Hombo, Photocatalytic reduction of carbon dioxide on p-type CaFe2O4 powder, J. Phys. Chem. 98 (1994) 2950–2951. https://doi.org/10.1021/j100062a035.",UV ,298,1,Liquid,No,NaOH,0.01,Solid state,NP,298,0,No,0,No,0,No,0,No,100,CaFe2O4,No,,3.44
"Y. Matsumoto, M. Obata, J. Hombo, Photocatalytic reduction of carbon dioxide on p-type CaFe2O4 powder, J. Phys. Chem. 98 (1994) 2950–2951. https://doi.org/10.1021/j100062a035.",UV ,298,1,Liquid,No,No,0,Solid state,NP,298,0,No,0,No,0,No,0,No,100,CaFe2O4,No,,3.3
"Y. Matsumoto, M. Obata, J. Hombo, Photocatalytic reduction of carbon dioxide on p-type CaFe2O4 powder, J. Phys. Chem. 98 (1994) 2950–2951. https://doi.org/10.1021/j100062a035.",UV ,298,1,Liquid,No,NaOH,0.04,Solid state,NP,298,0,No,0,No,0,No,0,No,100,CaFe2O4,No,,3.58
"K. Iizuka, T. Wato, Y. Miseki, K. Saito, A. Kudo, Photocatalytic reduction of carbon dioxide over Ag cocatalyst-loaded ALa 4Ti 4O 15 (A = Ca, Sr, and Ba) using water as a reducing reagent, J. Am. Chem. Soc. 133 (2011) 20863–20868. https://doi.org/10.1021/ja207586e.",UV ,298,1,Liquid,No,No,0,Polymerizable complex method,Chemical reduction,298,2,Ag,0,No,0,No,0,No,100,BaLa4Ti4O15,No,3.9,94.39
"M. Tasbihi, K. Kočí, I. Troppová, M. Edelmannová, M. Reli, L. Čapek, R. Schomäcker, Photocatalytic reduction of carbon dioxide over Cu/TiO2 photocatalysts, Environ. Sci. Pollut. Res. 25 (2018) 34903–34911. https://doi.org/10.1007/s11356-017-0944-8.",UV ,298,1,Liquid,No,No,0,Sol gel,NP,298,0,No,0,No,0,No,0,No,100,TiO2,No,,7.27
"M. Tasbihi, K. Kočí, I. Troppová, M. Edelmannová, M. Reli, L. Čapek, R. Schomäcker, Photocatalytic reduction of carbon dioxide over Cu/TiO2 photocatalysts, Environ. Sci. Pollut. Res. 25 (2018) 34903–34911. https://doi.org/10.1007/s11356-017-0944-8.",UV ,298,1,Liquid,No,No,0,Sol gel,Sol gel,298,0.2,Cu,0,No,0,No,0,No,100,TiO2,No,,2.96
"M. Tasbihi, K. Kočí, I. Troppová, M. Edelmannová, M. Reli, L. Čapek, R. Schomäcker, Photocatalytic reduction of carbon dioxide over Cu/TiO2 photocatalysts, Environ. Sci. Pollut. Res. 25 (2018) 34903–34911. https://doi.org/10.1007/s11356-017-0944-8.",UV ,298,1,Liquid,No,No,0,Sol gel,Sol gel,298,0.9,Cu,0,No,0,No,0,No,100,TiO2,No,,1.64
"M. Tasbihi, K. Kočí, I. Troppová, M. Edelmannová, M. Reli, L. Čapek, R. Schomäcker, Photocatalytic reduction of carbon dioxide over Cu/TiO2 photocatalysts, Environ. Sci. Pollut. Res. 25 (2018) 34903–34911. https://doi.org/10.1007/s11356-017-0944-8.",UV ,298,1,Liquid,No,No,0,Sol gel,Sol gel,298,2,Cu,0,No,0,No,0,No,100,TiO2,No,,1.29
"M. Tasbihi, K. Kočí, I. Troppová, M. Edelmannová, M. Reli, L. Čapek, R. Schomäcker, Photocatalytic reduction of carbon dioxide over Cu/TiO2 photocatalysts, Environ. Sci. Pollut. Res. 25 (2018) 34903–34911. https://doi.org/10.1007/s11356-017-0944-8.",UV ,298,1,Liquid,No,No,0,Sol gel,Sol gel,298,4,Cu,0,No,0,No,0,No,100,TiO2,No,,0.28
"M. Tasbihi, K. Kočí, I. Troppová, M. Edelmannová, M. Reli, L. Čapek, R. Schomäcker, Photocatalytic reduction of carbon dioxide over Cu/TiO2 photocatalysts, Environ. Sci. Pollut. Res. 25 (2018) 34903–34911. https://doi.org/10.1007/s11356-017-0944-8.",UV ,298,1,Liquid,No,No,0,Sol gel,Sol gel,298,6,Cu,0,No,0,No,0,No,100,TiO2,No,,0.4
"J. Jin, J. Yu, D. Guo, C. Cui, W. Ho, A Hierarchical Z-Scheme CdS-WO3 Photocatalyst with Enhanced CO2 Reduction Activity, Small. 11 (2015) 5262–5271. https://doi.org/10.1002/smll.201500926.",Vis,298,1,Liquid,No,No,0,NP,NP,298,0,No,0,No,0,No,0,No,41,CdS,WO3,2.4,0.29
"J. Jin, J. Yu, D. Guo, C. Cui, W. Ho, A Hierarchical Z-Scheme CdS-WO3 Photocatalyst with Enhanced CO2 Reduction Activity, Small. 11 (2015) 5262–5271. https://doi.org/10.1002/smll.201500926.",Vis,298,1,Liquid,No,No,0,NP,NP,298,0,No,0,No,0,No,0,No,41,CdS,WO3,2.4,0.69
"J. Jin, J. Yu, D. Guo, C. Cui, W. Ho, A Hierarchical Z-Scheme CdS-WO3 Photocatalyst with Enhanced CO2 Reduction Activity, Small. 11 (2015) 5262–5271. https://doi.org/10.1002/smll.201500926.",Vis,298,1,Liquid,No,No,0,NP,NP,298,0,No,0,No,0,No,0,No,41,CdS,WO3,2.4,1.05
"J. Jin, J. Yu, D. Guo, C. Cui, W. Ho, A Hierarchical Z-Scheme CdS-WO3 Photocatalyst with Enhanced CO2 Reduction Activity, Small. 11 (2015) 5262–5271. https://doi.org/10.1002/smll.201500926.",Vis,298,1,Liquid,No,No,0,NP,NP,298,0,No,0,No,0,No,0,No,41,CdS,WO3,2.4,0.57
"J. Jin, J. Yu, D. Guo, C. Cui, W. Ho, A Hierarchical Z-Scheme CdS-WO3 Photocatalyst with Enhanced CO2 Reduction Activity, Small. 11 (2015) 5262–5271. https://doi.org/10.1002/smll.201500926.",Vis,298,1,Liquid,No,No,0,NP,NP,298,0,No,0,No,0,No,0,No,41,CdS,WO3,2.4,0.27
"J. Jin, J. Yu, D. Guo, C. Cui, W. Ho, A Hierarchical Z-Scheme CdS-WO3 Photocatalyst with Enhanced CO2 Reduction Activity, Small. 11 (2015) 5262–5271. https://doi.org/10.1002/smll.201500926.",Vis,298,1,Liquid,No,No,0,NP,NP,298,0,No,0,No,0,No,0,No,41,CdS,WO3,2.4,0.1
"J. Jin, J. Yu, D. Guo, C. Cui, W. Ho, A Hierarchical Z-Scheme CdS-WO3 Photocatalyst with Enhanced CO2 Reduction Activity, Small. 11 (2015) 5262–5271. https://doi.org/10.1002/smll.201500926.",Vis,298,1,Liquid,No,No,0,NP,NP,298,0,No,0,No,0,No,0,No,41,CdS,WO3,2.4,0.18
"M.F. Ehsan, T. He, In situ synthesis of ZnO/ZnTe common cation heterostructure and its visible-light photocatalytic reduction of CO2 into CH4, Appl. Catal. B Environ. 166–167 (2015) 345–352. https://doi.org/10.1016/j.apcatb.2014.11.058.",Vis,298,0.25,Liquid,No,No,0,Hydrothermal,NP,298,0,No,0,No,0,No,0,No,41,ZnO,ZnTe,3.21,555.31
"M.F. Ehsan, T. He, In situ synthesis of ZnO/ZnTe common cation heterostructure and its visible-light photocatalytic reduction of CO2 into CH4, Appl. Catal. B Environ. 166–167 (2015) 345–352. https://doi.org/10.1016/j.apcatb.2014.11.058.",Vis,298,1,Liquid,No,No,0,Hydrothermal,NP,298,0,No,0,No,0,No,0,No,41,ZnO,ZnTe,3.21,477.94
"M.F. Ehsan, T. He, In situ synthesis of ZnO/ZnTe common cation heterostructure and its visible-light photocatalytic reduction of CO2 into CH4, Appl. Catal. B Environ. 166–167 (2015) 345–352. https://doi.org/10.1016/j.apcatb.2014.11.058.",Vis,298,1,Liquid,No,No,0,Hydrothermal,NP,298,0,No,0,No,0,No,0,No,41,ZnO,ZnTe,3.21,359
"M.F. Ehsan, T. He, In situ synthesis of ZnO/ZnTe common cation heterostructure and its visible-light photocatalytic reduction of CO2 into CH4, Appl. Catal. B Environ. 166–167 (2015) 345–352. https://doi.org/10.1016/j.apcatb.2014.11.058.",Vis,298,1,Liquid,No,No,0,Hydrothermal,NP,298,0,No,0,No,0,No,0,No,41,ZnO,ZnTe,3.21,245
"M.F. Ehsan, T. He, In situ synthesis of ZnO/ZnTe common cation heterostructure and its visible-light photocatalytic reduction of CO2 into CH4, Appl. Catal. B Environ. 166–167 (2015) 345–352. https://doi.org/10.1016/j.apcatb.2014.11.058.",Vis,298,1,Liquid,No,No,0,Hydrothermal,NP,298,0,No,0,No,0,No,0,No,100,ZnTe,No,2.23,5.47
"M.F. Ehsan, T. He, In situ synthesis of ZnO/ZnTe common cation heterostructure and its visible-light photocatalytic reduction of CO2 into CH4, Appl. Catal. B Environ. 166–167 (2015) 345–352. https://doi.org/10.1016/j.apcatb.2014.11.058.",Vis,298,1,Liquid,No,No,0,Hydrothermal,NP,298,0,No,0,No,0,No,0,No,100,ZnO,No,3.23,5.47
"H. Gao, J. Wang, M. Jia, F. Yang, R.S. Andriamitantsoa, X. Huang, W. Dong, G. Wang, Construction of TiO2 Noosheets/tetra (4-carboxyphenyl) porphyrin hybrids for efficient visible-light photoreduction of CO2, Chem. Eng. J. 374 (2019) 684–693. https://doi.org/10.1016/j.cej.2019.06.002.",Vis,303,0.7,Gas,,No,0,Hydrothermal,NP,298,0,No,0,No,0,No,0,No,100,TiO2,No,,3.72
"H. Gao, J. Wang, M. Jia, F. Yang, R.S. Andriamitantsoa, X. Huang, W. Dong, G. Wang, Construction of TiO2 Noosheets/tetra (4-carboxyphenyl) porphyrin hybrids for efficient visible-light photoreduction of CO2, Chem. Eng. J. 374 (2019) 684–693. https://doi.org/10.1016/j.cej.2019.06.002.",Vis,298,1,Gas,,No,0,Hydrothermal,NP,298,0,No,0,No,0,No,0,No,79,TiO2,TCPP,,54.18
"H. Gao, J. Wang, M. Jia, F. Yang, R.S. Andriamitantsoa, X. Huang, W. Dong, G. Wang, Construction of TiO2 Noosheets/tetra (4-carboxyphenyl) porphyrin hybrids for efficient visible-light photoreduction of CO2, Chem. Eng. J. 374 (2019) 684–693. https://doi.org/10.1016/j.cej.2019.06.002.",Vis,298,1,Gas,,No,0,Hydrothermal,NP,298,0,No,0,No,0,No,0,No,11,TiO2,TCPP,,108.19
"H. Gao, J. Wang, M. Jia, F. Yang, R.S. Andriamitantsoa, X. Huang, W. Dong, G. Wang, Construction of TiO2 Noosheets/tetra (4-carboxyphenyl) porphyrin hybrids for efficient visible-light photoreduction of CO2, Chem. Eng. J. 374 (2019) 684–693. https://doi.org/10.1016/j.cej.2019.06.002.",Vis,298,1,Gas,,No,0,Hydrothermal,NP,298,0,No,0,No,0,No,0,No,8,TiO2,TCPP,,144.71
"H. Gao, J. Wang, M. Jia, F. Yang, R.S. Andriamitantsoa, X. Huang, W. Dong, G. Wang, Construction of TiO2 Noosheets/tetra (4-carboxyphenyl) porphyrin hybrids for efficient visible-light photoreduction of CO2, Chem. Eng. J. 374 (2019) 684–693. https://doi.org/10.1016/j.cej.2019.06.002.",Vis,298,1,Gas,,No,0,Hydrothermal,NP,298,0,No,0,No,0,No,0,No,6.1,TiO2,TCPP,,101.48
"H. Gao, J. Wang, M. Jia, F. Yang, R.S. Andriamitantsoa, X. Huang, W. Dong, G. Wang, Construction of TiO2 Noosheets/tetra (4-carboxyphenyl) porphyrin hybrids for efficient visible-light photoreduction of CO2, Chem. Eng. J. 374 (2019) 684–693. https://doi.org/10.1016/j.cej.2019.06.002.",Vis,298,1,Gas,,No,0,Hydrothermal,NP,298,0,No,0,No,0,No,0,No,4.2,TiO2,TCPP,,53.77
"H. Gao, J. Wang, M. Jia, F. Yang, R.S. Andriamitantsoa, X. Huang, W. Dong, G. Wang, Construction of TiO2 Noosheets/tetra (4-carboxyphenyl) porphyrin hybrids for efficient visible-light photoreduction of CO2, Chem. Eng. J. 374 (2019) 684–693. https://doi.org/10.1016/j.cej.2019.06.002.",Vis,298,1,Gas,,No,0,Hydrothermal,NP,298,0,No,0,No,0,No,0,No,41,TiO2,TCPP,,6.08
"H. Gao, J. Wang, M. Jia, F. Yang, R.S. Andriamitantsoa, X. Huang, W. Dong, G. Wang, Construction of TiO2 Noosheets/tetra (4-carboxyphenyl) porphyrin hybrids for efficient visible-light photoreduction of CO2, Chem. Eng. J. 374 (2019) 684–693. https://doi.org/10.1016/j.cej.2019.06.002.",Vis,298,1,Liquid,No,No,0,Hydrothermal,NP,298,0,No,0,No,0,No,0,No,100,C3N4,No,,54.37
