Repository: yingjiaxuan/MAMI_Project

File: Ref_File/1-s2.0-S0360319922005547-mmc1.csv (part 3 of 5)
Reference,Light S.,Temperature (K),Pressure (bar),Phase,Molar Feed Ratio,Additive,Amount of additive (mol/L),Semicon.Prep,Cocat.Prep,CalcTemp (K),"Co-catalyst 1 Loading, wt%",Co-catalyst 1,"Co-catalyst 2 Loading, wt%",Co-catalyst 2,Dopant1/Semiconductor1 Ratio,Dop1,Dopant2/Semiconductor1 Ratio,Dop2,Semiconductor1/Semiconductor2 Ratio,Semiconductor 1,Semiconductor 2,Band Gap Energy (eV),Total Gas Yield (µmol/gcat/h)
"H. Gao, J. Wang, M. Jia, F. Yang, R.S. Andriamitantsoa, X. Huang, W. Dong, G. Wang, Construction of TiO2 Noosheets/tetra (4-carboxyphenyl) porphyrin hybrids for efficient visible-light photoreduction of CO2, Chem. Eng. J. 374 (2019) 684–693. https://doi.org/10.1016/j.cej.2019.06.002.",Vis,298,1,Liquid,No,No,0,Hydrothermal,NP,298,0,No,0,No,0,No,0,No,100,C3N4,No,,97.1
"H. Gao, J. Wang, M. Jia, F. Yang, R.S. Andriamitantsoa, X. Huang, W. Dong, G. Wang, Construction of TiO2 Noosheets/tetra (4-carboxyphenyl) porphyrin hybrids for efficient visible-light photoreduction of CO2, Chem. Eng. J. 374 (2019) 684–693. https://doi.org/10.1016/j.cej.2019.06.002.",Vis,298,1,Liquid,No,No,0,Commercial,NP,298,0,No,0,No,0,No,0,No,100,TiO2,No,,9.8
"H. Gao, J. Wang, M. Jia, F. Yang, R.S. Andriamitantsoa, X. Huang, W. Dong, G. Wang, Construction of TiO2 Noosheets/tetra (4-carboxyphenyl) porphyrin hybrids for efficient visible-light photoreduction of CO2, Chem. Eng. J. 374 (2019) 684–693. https://doi.org/10.1016/j.cej.2019.06.002.",Vis,298,1,Liquid,No,No,0,Commercial,NP,298,0,No,0,No,0,No,0,No,100,BP,No,,13.27
"J. Lu, D. Li, Y. Chai, L. Li, M. Li, Y. Zhang, J. Liang, Rational design and preparation of Nooheterostructures based on zinc titanate for solar-driven photocatalytic conversion of CO2 to valuable fuels, Appl. Catal. B Environ. 256 (2019) 2–11. https://doi.org/10.1016/j.apcatb.2019.117800.",UV ,298,1,Gas,42,No,0,Hydrothermal,NP,873,0,No,0,No,0,No,0,No,41,Zn2Ti3O8,ZnTiO3,3.5,0.34
"J. Lu, D. Li, Y. Chai, L. Li, M. Li, Y. Zhang, J. Liang, Rational design and preparation of Nooheterostructures based on zinc titanate for solar-driven photocatalytic conversion of CO2 to valuable fuels, Appl. Catal. B Environ. 256 (2019) 2–11. https://doi.org/10.1016/j.apcatb.2019.117800.",UV ,298,1,Gas,42,No,0,Hydrothermal,NP,973,0,No,0,No,0,No,0,No,41,Zn2Ti3O8,ZnTiO3,3.5,0.45
"J. Lu, D. Li, Y. Chai, L. Li, M. Li, Y. Zhang, J. Liang, Rational design and preparation of Nooheterostructures based on zinc titanate for solar-driven photocatalytic conversion of CO2 to valuable fuels, Appl. Catal. B Environ. 256 (2019) 2–11. https://doi.org/10.1016/j.apcatb.2019.117800.",UV ,298,1,Gas,42,No,0,Hydrothermal,NP,1023,0,No,0,No,0,No,0,No,41,Zn2Ti3O8,ZnTiO3,3.5,0.59
"J. Lu, D. Li, Y. Chai, L. Li, M. Li, Y. Zhang, J. Liang, Rational design and preparation of Nooheterostructures based on zinc titanate for solar-driven photocatalytic conversion of CO2 to valuable fuels, Appl. Catal. B Environ. 256 (2019) 2–11. https://doi.org/10.1016/j.apcatb.2019.117800.",UV ,298,1,Gas,42,No,0,Hydrothermal,NP,1073,0,No,0,No,0,No,0,No,41,Zn2Ti3O8,ZnTiO3,3.5,0.76
"J. Lu, D. Li, Y. Chai, L. Li, M. Li, Y. Zhang, J. Liang, Rational design and preparation of Nooheterostructures based on zinc titanate for solar-driven photocatalytic conversion of CO2 to valuable fuels, Appl. Catal. B Environ. 256 (2019) 2–11. https://doi.org/10.1016/j.apcatb.2019.117800.",UV ,298,1,Gas,42,No,0,Hydrothermal,NP,1093,0,No,0,No,0,No,0,No,41,Zn2Ti3O8,ZnTiO3,3.5,1.03
"J. Lu, D. Li, Y. Chai, L. Li, M. Li, Y. Zhang, J. Liang, Rational design and preparation of Nooheterostructures based on zinc titanate for solar-driven photocatalytic conversion of CO2 to valuable fuels, Appl. Catal. B Environ. 256 (2019) 2–11. https://doi.org/10.1016/j.apcatb.2019.117800.",UV ,298,1,Gas,42,No,0,Hydrothermal,NP,1113,0,No,0,No,0,No,0,No,41,Zn2Ti3O8,ZnTiO3,3.5,0.56
"J. Lu, D. Li, Y. Chai, L. Li, M. Li, Y. Zhang, J. Liang, Rational design and preparation of Nooheterostructures based on zinc titanate for solar-driven photocatalytic conversion of CO2 to valuable fuels, Appl. Catal. B Environ. 256 (2019) 2–11. https://doi.org/10.1016/j.apcatb.2019.117800.",UV ,298,1,Gas,42,No,0,Hydrothermal,NP,1153,0,No,0,No,0,No,0,No,41,Zn2Ti3O8,ZnTiO3,3.5,0.08
"J. Lu, D. Li, Y. Chai, L. Li, M. Li, Y. Zhang, J. Liang, Rational design and preparation of Nooheterostructures based on zinc titanate for solar-driven photocatalytic conversion of CO2 to valuable fuels, Appl. Catal. B Environ. 256 (2019) 2–11. https://doi.org/10.1016/j.apcatb.2019.117800.",UV ,298,1,Gas,42,No,0,Hydrothermal,NP,1173,0,No,0,No,0,No,0,No,41,Zn2Ti3O8,ZnTiO3,3.5,0.67
"J. Lu, D. Li, Y. Chai, L. Li, M. Li, Y. Zhang, J. Liang, Rational design and preparation of Nooheterostructures based on zinc titanate for solar-driven photocatalytic conversion of CO2 to valuable fuels, Appl. Catal. B Environ. 256 (2019) 2–11. https://doi.org/10.1016/j.apcatb.2019.117800.",UV ,298,1,Gas,42,No,0,Hydrothermal,NP,1223,0,No,0,No,0,No,0,No,41,Zn2Ti3O8,ZnTiO3,3.5,0.16
"B. Wang, J. Di, L. Lu, S. Yan, G. Liu, Y. Ye, H. Li, W. Zhu, H. Li, J. Xia, Sacrificing ionic liquid-assisted anchoring of carbonized polymer dots on perovskite-like PbBiO2Br for robust CO2 photoreduction, Appl. Catal. B Environ. 254 (2019) 551–559. https://doi.org/10.1016/j.apcatb.2019.04.068.",Vis,283,1,Liquid,No,No,0,Hydrothermal,Freeze-drying,298,8, CPDs,0,No,0,No,0,No,100,PbBiO2Br,No,2.17,8.05
"B. Wang, J. Di, L. Lu, S. Yan, G. Liu, Y. Ye, H. Li, W. Zhu, H. Li, J. Xia, Sacrificing ionic liquid-assisted anchoring of carbonized polymer dots on perovskite-like PbBiO2Br for robust CO2 photoreduction, Appl. Catal. B Environ. 254 (2019) 551–559. https://doi.org/10.1016/j.apcatb.2019.04.068.",Vis,298,1,Liquid,No,No,0,Hydrothermal,Freeze-drying,298,5, CPDs,0,No,0,No,0,No,100,PbBiO2Br,No,2.17,10.7
"B. Wang, J. Di, L. Lu, S. Yan, G. Liu, Y. Ye, H. Li, W. Zhu, H. Li, J. Xia, Sacrificing ionic liquid-assisted anchoring of carbonized polymer dots on perovskite-like PbBiO2Br for robust CO2 photoreduction, Appl. Catal. B Environ. 254 (2019) 551–559. https://doi.org/10.1016/j.apcatb.2019.04.068.",Vis,298,1,Liquid,No,No,0,Hydrothermal,Freeze-drying,298,3, CPDs,0,No,0,No,0,No,100,PbBiO2Br,No,2.17,4.74
"B. Wang, J. Di, L. Lu, S. Yan, G. Liu, Y. Ye, H. Li, W. Zhu, H. Li, J. Xia, Sacrificing ionic liquid-assisted anchoring of carbonized polymer dots on perovskite-like PbBiO2Br for robust CO2 photoreduction, Appl. Catal. B Environ. 254 (2019) 551–559. https://doi.org/10.1016/j.apcatb.2019.04.068.",Vis,298,1,Liquid,No,No,0,Hydrothermal,Freeze-drying,298,1, CPDs,0,No,0,No,0,No,100,PbBiO2Br,No,2.17,2.96
"B. Wang, J. Di, L. Lu, S. Yan, G. Liu, Y. Ye, H. Li, W. Zhu, H. Li, J. Xia, Sacrificing ionic liquid-assisted anchoring of carbonized polymer dots on perovskite-like PbBiO2Br for robust CO2 photoreduction, Appl. Catal. B Environ. 254 (2019) 551–559. https://doi.org/10.1016/j.apcatb.2019.04.068.",Vis,298,1,Liquid,No,No,0,Hydrothermal,NP,298,0,No,0,No,0,No,0,No,100,PbBiO2Br,No,2.17,1.81
"Y. Pu, Y. Luo, X. Wei, J. Sun, L. Li, W. Zou, L. Dong, Synergistic effects of Cu2O-decorated CeO2 on photocatalytic CO2 reduction: Surface Lewis acid/base and oxygen defect, Appl. Catal. B Environ. 254 (2019) 580–586. https://doi.org/10.1016/j.apcatb.2019.04.093.",Vis,298,4,Liquid,No,No,0,NP,NP,298,0,No,0,No,0,No,0,No,100,CeO2,Cu2O,1.6,0.12
"Y. Pu, Y. Luo, X. Wei, J. Sun, L. Li, W. Zou, L. Dong, Synergistic effects of Cu2O-decorated CeO2 on photocatalytic CO2 reduction: Surface Lewis acid/base and oxygen defect, Appl. Catal. B Environ. 254 (2019) 580–586. https://doi.org/10.1016/j.apcatb.2019.04.093.",Vis,298,4,Liquid,No,No,0,NP,NP,298,0,No,0,No,0,No,0,No,100,CeO2,No,2.7,0.07
"R. Chong, Y. Fan, Y. Du, L. Liu, Z. Chang, D. Li, Hydroxyapatite decorated TiO2 as efficient photocatalyst for selective reduction of CO2 with H2O into CH4, Int. J. Hydrogen Energy. 3 (2018) 22329–22339. https://doi.org/10.1016/j.ijhydene.2018.10.045.",UVVis,298,1,Gas,42,No,0,Hydrothermal,NP,298,0,No,0,No,0,No,0,No,100,TiO2,No,2.35,0.13
"J.N. Heo, J. Shin, J.Y. Do, R. Kim, M. Kang, Reliable carbon dioxide photoreduction by a rational electron transfer cycle formed on a Noorod-shaped CdS/Fe2O3 heterojunction catalyst, Appl. Surf. Sci. 495 (2019) 143567. https://doi.org/10.1016/j.apsusc.2019.143567.",UV ,298,1,Liquid,No,No,0,Hydrothermal,NP,298,0,No,0,No,0,No,0,No,100,CdS,No,2.05,0.91
"J.N. Heo, J. Shin, J.Y. Do, R. Kim, M. Kang, Reliable carbon dioxide photoreduction by a rational electron transfer cycle formed on a Noorod-shaped CdS/Fe2O3 heterojunction catalyst, Appl. Surf. Sci. 495 (2019) 143567. https://doi.org/10.1016/j.apsusc.2019.143567.",UV ,298,1,Liquid,No,No,0,Hydrothermal,NP,298,0,No,0,No,0,No,0,No,100,Fe2O3,No,2.06,1.12
"J.N. Heo, J. Shin, J.Y. Do, R. Kim, M. Kang, Reliable carbon dioxide photoreduction by a rational electron transfer cycle formed on a Noorod-shaped CdS/Fe2O3 heterojunction catalyst, Appl. Surf. Sci. 495 (2019) 143567. https://doi.org/10.1016/j.apsusc.2019.143567.",UV ,298,1,Liquid,No,No,0,Hydrothermal,NP,298,0,No,0,No,0,No,0,No,50,CdS,Fe2O3,2.04,1.69
"J.N. Heo, J. Shin, J.Y. Do, R. Kim, M. Kang, Reliable carbon dioxide photoreduction by a rational electron transfer cycle formed on a Noorod-shaped CdS/Fe2O3 heterojunction catalyst, Appl. Surf. Sci. 495 (2019) 143567. https://doi.org/10.1016/j.apsusc.2019.143567.",UV ,298,1,Liquid,No,No,0,Hydrothermal,NP,298,0,No,0,No,0,No,0,No,66,CdS,Fe2O3,2.06,1.42
"J.N. Heo, J. Shin, J.Y. Do, R. Kim, M. Kang, Reliable carbon dioxide photoreduction by a rational electron transfer cycle formed on a Noorod-shaped CdS/Fe2O3 heterojunction catalyst, Appl. Surf. Sci. 495 (2019) 143567. https://doi.org/10.1016/j.apsusc.2019.143567.",UV ,298,1,Liquid,No,No,0,Hydrothermal,NP,298,0,No,0,No,0,No,0,No,33,CdS,Fe2O3,2.35,1.53
"J.N. Heo, J. Shin, J.Y. Do, R. Kim, M. Kang, Reliable carbon dioxide photoreduction by a rational electron transfer cycle formed on a Noorod-shaped CdS/Fe2O3 heterojunction catalyst, Appl. Surf. Sci. 495 (2019) 143567. https://doi.org/10.1016/j.apsusc.2019.143567.",Vis,298,1,Liquid,No,No,0,Hydrothermal,NP,298,0,No,0,No,0,No,0,No,100,CdS,No,2.05,0.02
"J.N. Heo, J. Shin, J.Y. Do, R. Kim, M. Kang, Reliable carbon dioxide photoreduction by a rational electron transfer cycle formed on a Noorod-shaped CdS/Fe2O3 heterojunction catalyst, Appl. Surf. Sci. 495 (2019) 143567. https://doi.org/10.1016/j.apsusc.2019.143567.",Vis,298,1,Liquid,No,No,0,Hydrothermal,NP,298,0,No,0,No,0,No,0,No,100,Fe2O3,No,2.06,0.02
"J.N. Heo, J. Shin, J.Y. Do, R. Kim, M. Kang, Reliable carbon dioxide photoreduction by a rational electron transfer cycle formed on a Noorod-shaped CdS/Fe2O3 heterojunction catalyst, Appl. Surf. Sci. 495 (2019) 143567. https://doi.org/10.1016/j.apsusc.2019.143567.",Vis,298,1,Liquid,No,No,0,Hydrothermal,NP,298,0,No,0,No,0,No,0,No,50,CdS,Fe2O3,3.2,0.07
"Q. Zhao, H. Li, L. Zhang, Y. Cao, Study of PdO species on surface of TiO2 for photoreduction of CO2 into CH4, J. Photochem. Photobiol. A Chem. 384 (2019) 112032. https://doi.org/10.1016/j.jphotochem.2019.112032.",Vis,298,1,Liquid,No,No,0,Sol gel,NP,298,0,No,0,No,0,No,0,No,100,TiO2,No,3,3.33
"Q. Zhao, H. Li, L. Zhang, Y. Cao, Study of PdO species on surface of TiO2 for photoreduction of CO2 into CH4, J. Photochem. Photobiol. A Chem. 384 (2019) 112032. https://doi.org/10.1016/j.jphotochem.2019.112032.",Vis,298,1,Liquid,No,No,0,NP,NP,298,0,No,0,No,0,No,0,No,100,No,No,2.5,1.45
"Q. Zhao, H. Li, L. Zhang, Y. Cao, Study of PdO species on surface of TiO2 for photoreduction of CO2 into CH4, J. Photochem. Photobiol. A Chem. 384 (2019) 112032. https://doi.org/10.1016/j.jphotochem.2019.112032.",Vis,298,1,Liquid,No,No,0,Sol gel,Sol gel,298,1.5,Pd,0,No,0,No,0,No,100,TiO2,No,2.5,3.13
"Q. Zhao, H. Li, L. Zhang, Y. Cao, Study of PdO species on surface of TiO2 for photoreduction of CO2 into CH4, J. Photochem. Photobiol. A Chem. 384 (2019) 112032. https://doi.org/10.1016/j.jphotochem.2019.112032.",Vis,298,1,Liquid,No,No,0,Sol gel,Sol gel,298,2,Pd,0,No,0,No,0,No,100,TiO2,No,2.2,5.74
"Q. Zhao, H. Li, L. Zhang, Y. Cao, Study of PdO species on surface of TiO2 for photoreduction of CO2 into CH4, J. Photochem. Photobiol. A Chem. 384 (2019) 112032. https://doi.org/10.1016/j.jphotochem.2019.112032.",Vis,298,1,Liquid,No,No,0,Sol gel,Sol gel,298,3,Pd,0,No,0,No,0,No,100,TiO2,No,3.3,18.55
"Q. Zhao, H. Li, L. Zhang, Y. Cao, Study of PdO species on surface of TiO2 for photoreduction of CO2 into CH4, J. Photochem. Photobiol. A Chem. 384 (2019) 112032. https://doi.org/10.1016/j.jphotochem.2019.112032.",Vis,298,1,Liquid,No,No,0,Sol gel,Sol gel,298,5,Pd,0,No,0,No,0,No,100,TiO2,No,3.28,20.34
"S. Wan, M. Chen, M. Ou, Q. Zhong, Plasmonic Ag Nooparticles decorated SrTiO3 Noocubes for enhanced photocatalytic CO2 reduction and H2 evolution under visible light irradiation, J. CO2 Util. 33 (2019) 357–364. https://doi.org/10.1016/j.jcou.2019.06.024.",Vis,278,1,Gas,42,No,0,Hydrothermal,NP,298,0,No,0,No,0,No,0,No,100,SrTiO3,No,3.28,9.02
"S. Wan, M. Chen, M. Ou, Q. Zhong, Plasmonic Ag Nooparticles decorated SrTiO3 Noocubes for enhanced photocatalytic CO2 reduction and H2 evolution under visible light irradiation, J. CO2 Util. 33 (2019) 357–364. https://doi.org/10.1016/j.jcou.2019.06.024.",Vis,278,1,Gas,42,No,0,Hydrothermal,Thermal methods,298,0.1,Ag,0,No,0,No,0,No,100,SrTiO3,No,3.28,43.69
"S. Wan, M. Chen, M. Ou, Q. Zhong, Plasmonic Ag Nooparticles decorated SrTiO3 Noocubes for enhanced photocatalytic CO2 reduction and H2 evolution under visible light irradiation, J. CO2 Util. 33 (2019) 357–364. https://doi.org/10.1016/j.jcou.2019.06.024.",Vis,278,1,Gas,42,No,0,Hydrothermal,Thermal methods,298,0.3,Ag,0,No,0,No,0,No,100,SrTiO3,No,3.28,99.25
"S. Wan, M. Chen, M. Ou, Q. Zhong, Plasmonic Ag Nooparticles decorated SrTiO3 Noocubes for enhanced photocatalytic CO2 reduction and H2 evolution under visible light irradiation, J. CO2 Util. 33 (2019) 357–364. https://doi.org/10.1016/j.jcou.2019.06.024.",Vis,278,1,Gas,42,No,0,Hydrothermal,Thermal methods,298,0.5,Ag,0,No,0,No,0,No,100,SrTiO3,No,3.28,129.5
"S. Wan, M. Chen, M. Ou, Q. Zhong, Plasmonic Ag Nooparticles decorated SrTiO3 Noocubes for enhanced photocatalytic CO2 reduction and H2 evolution under visible light irradiation, J. CO2 Util. 33 (2019) 357–364. https://doi.org/10.1016/j.jcou.2019.06.024.",Vis,278,1,Gas,42,No,0,Hydrothermal,Thermal methods,298,0.7,Ag,0,No,0,No,0,No,100,SrTiO3,No,3.28,273
"S. Wan, M. Chen, M. Ou, Q. Zhong, Plasmonic Ag Nooparticles decorated SrTiO3 Noocubes for enhanced photocatalytic CO2 reduction and H2 evolution under visible light irradiation, J. CO2 Util. 33 (2019) 357–364. https://doi.org/10.1016/j.jcou.2019.06.024.",Vis,278,1,Gas,42,No,0,Hydrothermal,Thermal methods,298,1,Ag,0,No,0,No,0,No,100,SrTiO3,No,3.28,192
"S. Wan, M. Chen, M. Ou, Q. Zhong, Plasmonic Ag Nooparticles decorated SrTiO3 Noocubes for enhanced photocatalytic CO2 reduction and H2 evolution under visible light irradiation, J. CO2 Util. 33 (2019) 357–364. https://doi.org/10.1016/j.jcou.2019.06.024.",Vis,278,1,Gas,42,No,0,Hydrothermal,Thermal methods,298,0.1,Ag,0,No,0,No,0,No,100,SrTiO3,No,3.28,9.09
"S. Wan, M. Chen, M. Ou, Q. Zhong, Plasmonic Ag Nooparticles decorated SrTiO3 Noocubes for enhanced photocatalytic CO2 reduction and H2 evolution under visible light irradiation, J. CO2 Util. 33 (2019) 357–364. https://doi.org/10.1016/j.jcou.2019.06.024.",Vis,278,1,Gas,42,No,0,Hydrothermal,Thermal methods,298,0.3,Ag,0,No,0,No,0,No,100,SrTiO3,No,3.28,17.1
"S. Wan, M. Chen, M. Ou, Q. Zhong, Plasmonic Ag Nooparticles decorated SrTiO3 Noocubes for enhanced photocatalytic CO2 reduction and H2 evolution under visible light irradiation, J. CO2 Util. 33 (2019) 357–364. https://doi.org/10.1016/j.jcou.2019.06.024.",Vis,278,1,Gas,42,No,0,Hydrothermal,Thermal methods,298,0.5,Ag,0,No,0,No,0,No,100,SrTiO3,No,3.28,21.19
"S. Wan, M. Chen, M. Ou, Q. Zhong, Plasmonic Ag Nooparticles decorated SrTiO3 Noocubes for enhanced photocatalytic CO2 reduction and H2 evolution under visible light irradiation, J. CO2 Util. 33 (2019) 357–364. https://doi.org/10.1016/j.jcou.2019.06.024.",Vis,278,1,Gas,42,No,0,Hydrothermal,Thermal methods,298,0.7,Ag,0,No,0,No,0,No,100,SrTiO3,No,2.7,16.37
"S. Wan, M. Chen, M. Ou, Q. Zhong, Plasmonic Ag Nooparticles decorated SrTiO3 Noocubes for enhanced photocatalytic CO2 reduction and H2 evolution under visible light irradiation, J. CO2 Util. 33 (2019) 357–364. https://doi.org/10.1016/j.jcou.2019.06.024.",Vis,278,1,Gas,42,No,0,Hydrothermal,Thermal methods,298,1,Ag,0,No,0,No,0,No,100,SrTiO3,No,2.65,15.06
"X. Dong, S. Zhang, H. Wu, Z. Kang, L. Wang, Facile one-pot synthesis of Mg-doped g-C3N4 for photocatalytic reduction of CO2, RSC Adv. 9 (2019) 28894–28901. https://doi.org/10.1039/c9ra04606b.",UV ,298,1,Gas,42,No,0,Solid state,NP,298,0,No,0,No,0,No,0,No,100,C3N4,No,2.65,1.72
"X. Dong, S. Zhang, H. Wu, Z. Kang, L. Wang, Facile one-pot synthesis of Mg-doped g-C3N4 for photocatalytic reduction of CO2, RSC Adv. 9 (2019) 28894–28901. https://doi.org/10.1039/c9ra04606b.",UV ,298,1,Gas,42,No,0,Solid state,NP,298,0,No,0,No,34,Mg,0,No,100,C3N4,No,2.65,3.75
"X. Dong, S. Zhang, H. Wu, Z. Kang, L. Wang, Facile one-pot synthesis of Mg-doped g-C3N4 for photocatalytic reduction of CO2, RSC Adv. 9 (2019) 28894–28901. https://doi.org/10.1039/c9ra04606b.",UV ,298,1,Gas,42,No,0,Solid state,NP,298,0,No,0,No,43,Mg,0,No,100,C3N4,No,2.65,6.94
"X. Dong, S. Zhang, H. Wu, Z. Kang, L. Wang, Facile one-pot synthesis of Mg-doped g-C3N4 for photocatalytic reduction of CO2, RSC Adv. 9 (2019) 28894–28901. https://doi.org/10.1039/c9ra04606b.",UV ,298,1,Gas,42,No,0,Solid state,NP,298,0,No,0,No,51,Mg,0,No,100,C3N4,No,2.7,8.38
"X. Dong, S. Zhang, H. Wu, Z. Kang, L. Wang, Facile one-pot synthesis of Mg-doped g-C3N4 for photocatalytic reduction of CO2, RSC Adv. 9 (2019) 28894–28901. https://doi.org/10.1039/c9ra04606b.",UV ,298,1,Gas,42,No,0,Solid state,NP,298,0,No,0,No,56,Mg,0,No,100,C3N4,No,2.65,4
"X. Dong, S. Zhang, H. Wu, Z. Kang, L. Wang, Facile one-pot synthesis of Mg-doped g-C3N4 for photocatalytic reduction of CO2, RSC Adv. 9 (2019) 28894–28901. https://doi.org/10.1039/c9ra04606b.",Vis,298,1,Gas,42,No,0,NP,NP,298,0,No,0,No,0,No,0,No,100,C3N4,No,3.2,1.04
"X. Dong, S. Zhang, H. Wu, Z. Kang, L. Wang, Facile one-pot synthesis of Mg-doped g-C3N4 for photocatalytic reduction of CO2, RSC Adv. 9 (2019) 28894–28901. https://doi.org/10.1039/c9ra04606b.",Vis,298,1,Gas,42,No,0,NP,NP,298,0,No,0,No,0.51,Mg,0,No,100,C3N4,No,2.75,2.57
"L. Wang, S. Duan, P. Jin, H. She, J. Huang, Z. Lei, T. Zhang, Q. Wang, Anchored Cu(II) tetra(4-carboxylphenyl)porphyrin to P25 (TiO2) for efficient photocatalytic ability in CO2 reduction, Appl. Catal. B Environ. 239 (2018) 599–608. https://doi.org/10.1016/j.apcatb.2018.08.007.",Vis,293,1,Liquid,No,No,0,Commercial,NP,298,0,No,0,No,0,No,0,No,100,TiO2,No,2.75,1.08
"L. Wang, S. Duan, P. Jin, H. She, J. Huang, Z. Lei, T. Zhang, Q. Wang, Anchored Cu(II) tetra(4-carboxylphenyl)porphyrin to P25 (TiO2) for efficient photocatalytic ability in CO2 reduction, Appl. Catal. B Environ. 239 (2018) 599–608. https://doi.org/10.1016/j.apcatb.2018.08.007.",Vis,293,1,Liquid,No,No,0,Commercial,Hydrothermal,298,0.1,Cu,0,No,0,No,0,No,100,TiO2,No,2.75,7.12
"L. Wang, S. Duan, P. Jin, H. She, J. Huang, Z. Lei, T. Zhang, Q. Wang, Anchored Cu(II) tetra(4-carboxylphenyl)porphyrin to P25 (TiO2) for efficient photocatalytic ability in CO2 reduction, Appl. Catal. B Environ. 239 (2018) 599–608. https://doi.org/10.1016/j.apcatb.2018.08.007.",Vis,293,1,Liquid,No,No,0,Commercial,Hydrothermal,298,0.3,Cu,0,No,0,No,0,No,100,TiO2,No,2.75,12.62
"L. Wang, S. Duan, P. Jin, H. She, J. Huang, Z. Lei, T. Zhang, Q. Wang, Anchored Cu(II) tetra(4-carboxylphenyl)porphyrin to P25 (TiO2) for efficient photocatalytic ability in CO2 reduction, Appl. Catal. B Environ. 239 (2018) 599–608. https://doi.org/10.1016/j.apcatb.2018.08.007.",Vis,293,1,Liquid,No,No,0,Commercial,Hydrothermal,298,0.5,Cu,0,No,0,No,0,No,100,TiO2,No,2.75,17.58
"L. Wang, S. Duan, P. Jin, H. She, J. Huang, Z. Lei, T. Zhang, Q. Wang, Anchored Cu(II) tetra(4-carboxylphenyl)porphyrin to P25 (TiO2) for efficient photocatalytic ability in CO2 reduction, Appl. Catal. B Environ. 239 (2018) 599–608. https://doi.org/10.1016/j.apcatb.2018.08.007.",Vis,293,1,Liquid,No,No,0,Commercial,Hydrothermal,298,1,Cu,0,No,0,No,0,No,100,TiO2,No,2.75,10.8
"L. Wang, S. Duan, P. Jin, H. She, J. Huang, Z. Lei, T. Zhang, Q. Wang, Anchored Cu(II) tetra(4-carboxylphenyl)porphyrin to P25 (TiO2) for efficient photocatalytic ability in CO2 reduction, Appl. Catal. B Environ. 239 (2018) 599–608. https://doi.org/10.1016/j.apcatb.2018.08.007.",Vis,293,1,Liquid,No,No,0,Commercial,Hydrothermal,298,1.5,Cu,0,No,0,No,0,No,100,TiO2,No,3.2,7.13
"L. Wang, S. Duan, P. Jin, H. She, J. Huang, Z. Lei, T. Zhang, Q. Wang, Anchored Cu(II) tetra(4-carboxylphenyl)porphyrin to P25 (TiO2) for efficient photocatalytic ability in CO2 reduction, Appl. Catal. B Environ. 239 (2018) 599–608. https://doi.org/10.1016/j.apcatb.2018.08.007.",Vis,293,1,Liquid,No,No,0,Commercial,Hydrothermal,298,2,Cu,0,No,0,No,0,No,100,TiO2,No,2.75,3.83
"L. Wang, S. Duan, P. Jin, H. She, J. Huang, Z. Lei, T. Zhang, Q. Wang, Anchored Cu(II) tetra(4-carboxylphenyl)porphyrin to P25 (TiO2) for efficient photocatalytic ability in CO2 reduction, Appl. Catal. B Environ. 239 (2018) 599–608. https://doi.org/10.1016/j.apcatb.2018.08.007.",Vis,293,1,Liquid,No,No,0,NP,NP,298,0,No,0,No,0,No,0,No,100,TiO2,No,2.75,1.83
"L. Wang, S. Duan, P. Jin, H. She, J. Huang, Z. Lei, T. Zhang, Q. Wang, Anchored Cu(II) tetra(4-carboxylphenyl)porphyrin to P25 (TiO2) for efficient photocatalytic ability in CO2 reduction, Appl. Catal. B Environ. 239 (2018) 599–608. https://doi.org/10.1016/j.apcatb.2018.08.007.",Vis,293,1,Liquid,No,No,0,Hydrothermal,Hydrothermal,298,0.1,Cu,0,No,0,No,0,No,100,TiO2,No,2.75,8.51
"L. Wang, S. Duan, P. Jin, H. She, J. Huang, Z. Lei, T. Zhang, Q. Wang, Anchored Cu(II) tetra(4-carboxylphenyl)porphyrin to P25 (TiO2) for efficient photocatalytic ability in CO2 reduction, Appl. Catal. B Environ. 239 (2018) 599–608. https://doi.org/10.1016/j.apcatb.2018.08.007.",Vis,293,1,Liquid,No,No,0,Hydrothermal,Hydrothermal,298,0.3,Cu,0,No,0,No,0,No,100,TiO2,No,2.75,15.7
"L. Wang, S. Duan, P. Jin, H. She, J. Huang, Z. Lei, T. Zhang, Q. Wang, Anchored Cu(II) tetra(4-carboxylphenyl)porphyrin to P25 (TiO2) for efficient photocatalytic ability in CO2 reduction, Appl. Catal. B Environ. 239 (2018) 599–608. https://doi.org/10.1016/j.apcatb.2018.08.007.",Vis,293,1,Liquid,No,No,0,Hydrothermal,Hydrothermal,298,0.5,Cu,0,No,0,No,0,No,100,TiO2,No,2.75,21.14
"L. Wang, S. Duan, P. Jin, H. She, J. Huang, Z. Lei, T. Zhang, Q. Wang, Anchored Cu(II) tetra(4-carboxylphenyl)porphyrin to P25 (TiO2) for efficient photocatalytic ability in CO2 reduction, Appl. Catal. B Environ. 239 (2018) 599–608. https://doi.org/10.1016/j.apcatb.2018.08.007.",Vis,293,1,Liquid,No,No,0,Hydrothermal,Hydrothermal,298,1,Cu,0,No,0,No,0,No,100,TiO2,No,2.75,13.4
"L. Wang, S. Duan, P. Jin, H. She, J. Huang, Z. Lei, T. Zhang, Q. Wang, Anchored Cu(II) tetra(4-carboxylphenyl)porphyrin to P25 (TiO2) for efficient photocatalytic ability in CO2 reduction, Appl. Catal. B Environ. 239 (2018) 599–608. https://doi.org/10.1016/j.apcatb.2018.08.007.",Vis,293,1,Liquid,No,No,0,Hydrothermal,Hydrothermal,298,1.5,Cu,0,No,0,No,0,No,100,TiO2,No,2.75,8.81
"L. Wang, S. Duan, P. Jin, H. She, J. Huang, Z. Lei, T. Zhang, Q. Wang, Anchored Cu(II) tetra(4-carboxylphenyl)porphyrin to P25 (TiO2) for efficient photocatalytic ability in CO2 reduction, Appl. Catal. B Environ. 239 (2018) 599–608. https://doi.org/10.1016/j.apcatb.2018.08.007.",Vis,293,1,Liquid,No,No,0,Hydrothermal,Hydrothermal,298,2,Cu,0,No,0,No,0,No,100,TiO2,No,3.2,5.49
"L. Wang, S. Duan, P. Jin, H. She, J. Huang, Z. Lei, T. Zhang, Q. Wang, Anchored Cu(II) tetra(4-carboxylphenyl)porphyrin to P25 (TiO2) for efficient photocatalytic ability in CO2 reduction, Appl. Catal. B Environ. 239 (2018) 599–608. https://doi.org/10.1016/j.apcatb.2018.08.007.",Vis,293,1,Liquid,No,No,0,Hydrothermal,Hydrothermal,298,0.5,Cu,0,No,0,No,0,No,100,TiO2,No,2.75,35.7
"L. Wang, S. Duan, P. Jin, H. She, J. Huang, Z. Lei, T. Zhang, Q. Wang, Anchored Cu(II) tetra(4-carboxylphenyl)porphyrin to P25 (TiO2) for efficient photocatalytic ability in CO2 reduction, Appl. Catal. B Environ. 239 (2018) 599–608. https://doi.org/10.1016/j.apcatb.2018.08.007.",Vis,293,1,Liquid,No,No,0,Hydrothermal,NP,298,0,No,0,No,0,No,0,No,100,TiO2,No,2.75,0.68
"L. Wang, S. Duan, P. Jin, H. She, J. Huang, Z. Lei, T. Zhang, Q. Wang, Anchored Cu(II) tetra(4-carboxylphenyl)porphyrin to P25 (TiO2) for efficient photocatalytic ability in CO2 reduction, Appl. Catal. B Environ. 239 (2018) 599–608. https://doi.org/10.1016/j.apcatb.2018.08.007.",Vis,293,1,Liquid,No,No,0,Commercial,Hydrothermal,298,0.5,Cu,0,No,0,No,0,No,100,TiO2,No,3.2,1.59
"L. Wang, S. Duan, P. Jin, H. She, J. Huang, Z. Lei, T. Zhang, Q. Wang, Anchored Cu(II) tetra(4-carboxylphenyl)porphyrin to P25 (TiO2) for efficient photocatalytic ability in CO2 reduction, Appl. Catal. B Environ. 239 (2018) 599–608. https://doi.org/10.1016/j.apcatb.2018.08.007.",Vis,293,1,Liquid,No,No,0,Hydrothermal,Hydrothermal,298,1.5,Cu,0,No,0,No,0,No,100,TiO2,No,3,3.09
"X. Zhu, H. Ji, J. Yi, J. Yang, X. She, P. Ding, L. Li, J. Deng, J. Qian, H. Xu, H. Li, A Specifically Exposed Cobalt Oxide/Carbon Nitride 2D Heterostructure for Carbon Dioxide Photoreduction, Ind. Eng. Chem. Res. 57 (2018) 17394–17400. https://doi.org/10.1021/acs.iecr.8b04123.",Vis,283,7.5,Liquid,No,CH3CN,6,Thermal methods,NP,298,0,No,0,No,0,No,0,No,100,C3N4,No,3.1,45
"X. Zhu, H. Ji, J. Yi, J. Yang, X. She, P. Ding, L. Li, J. Deng, J. Qian, H. Xu, H. Li, A Specifically Exposed Cobalt Oxide/Carbon Nitride 2D Heterostructure for Carbon Dioxide Photoreduction, Ind. Eng. Chem. Res. 57 (2018) 17394–17400. https://doi.org/10.1021/acs.iecr.8b04123.",Vis,283,7.5,Liquid,No,No,0,Thermal methods,Thermal methods,298,1,Co,0,No,0,No,0,No,100,C3N4,No,2.85,110
"X. Zhu, H. Ji, J. Yi, J. Yang, X. She, P. Ding, L. Li, J. Deng, J. Qian, H. Xu, H. Li, A Specifically Exposed Cobalt Oxide/Carbon Nitride 2D Heterostructure for Carbon Dioxide Photoreduction, Ind. Eng. Chem. Res. 57 (2018) 17394–17400. https://doi.org/10.1021/acs.iecr.8b04123.",Vis,283,7.5,Liquid,No,No,0,Thermal methods,Thermal methods,298,3,Co,0,No,0,No,0,No,100,C3N4,No,2.7,198
"X. Zhu, H. Ji, J. Yi, J. Yang, X. She, P. Ding, L. Li, J. Deng, J. Qian, H. Xu, H. Li, A Specifically Exposed Cobalt Oxide/Carbon Nitride 2D Heterostructure for Carbon Dioxide Photoreduction, Ind. Eng. Chem. Res. 57 (2018) 17394–17400. https://doi.org/10.1021/acs.iecr.8b04123.",Vis,283,7.5,Liquid,No,No,0,Thermal methods,Thermal methods,298,5,Co,0,No,0,No,0,No,100,C3N4,No,2.85,433
"X. Zhu, H. Ji, J. Yi, J. Yang, X. She, P. Ding, L. Li, J. Deng, J. Qian, H. Xu, H. Li, A Specifically Exposed Cobalt Oxide/Carbon Nitride 2D Heterostructure for Carbon Dioxide Photoreduction, Ind. Eng. Chem. Res. 57 (2018) 17394–17400. https://doi.org/10.1021/acs.iecr.8b04123.",Vis,283,7.5,Liquid,No,No,0,Thermal methods,Thermal methods,298,7,Co,0,No,0,No,0,No,100,C3N4,No,3.21,240.8
"X. Zhu, H. Ji, J. Yi, J. Yang, X. She, P. Ding, L. Li, J. Deng, J. Qian, H. Xu, H. Li, A Specifically Exposed Cobalt Oxide/Carbon Nitride 2D Heterostructure for Carbon Dioxide Photoreduction, Ind. Eng. Chem. Res. 57 (2018) 17394–17400. https://doi.org/10.1021/acs.iecr.8b04123.",Vis,283,7.5,Liquid,No,No,0,Thermal methods,Thermal methods,298,5,Co,0,No,0,No,0,No,100,C3N4,No,3.21,2.12
"X. Liu, M. Ye, S. Zhang, G. Huang, C. Li, J. Yu, P.K. Wong, S. Liu, Enhanced photocatalytic CO2 valorization over TiO2 hollow microspheres by synergetic surface tailoring and Au decoration, J. Mater. Chem. A. 6 (2018) 24245–24255. https://doi.org/10.1039/c8ta09661a.",Vis,298,1,Gas,,H2SO4,0,Commercial,NP,298,0,No,0,No,0,No,0,No,100,TiO2,No,3.09,0.54
"X. Liu, M. Ye, S. Zhang, G. Huang, C. Li, J. Yu, P.K. Wong, S. Liu, Enhanced photocatalytic CO2 valorization over TiO2 hollow microspheres by synergetic surface tailoring and Au decoration, J. Mater. Chem. A. 6 (2018) 24245–24255. https://doi.org/10.1039/c8ta09661a.",Vis,298,1,Gas,,H2SO4,0,Hydrothermal,NP,298,0,No,0,No,0,No,0,No,100,TiO2,No,3.09,0.89
"X. Liu, M. Ye, S. Zhang, G. Huang, C. Li, J. Yu, P.K. Wong, S. Liu, Enhanced photocatalytic CO2 valorization over TiO2 hollow microspheres by synergetic surface tailoring and Au decoration, J. Mater. Chem. A. 6 (2018) 24245–24255. https://doi.org/10.1039/c8ta09661a.",Vis,298,1,Gas,,H2SO4,0,Hydrothermal,Photodeposition,298,0.5,Au,0,No,0,No,0,No,100,TiO2,No,3.09,2.52
"X. Liu, M. Ye, S. Zhang, G. Huang, C. Li, J. Yu, P.K. Wong, S. Liu, Enhanced photocatalytic CO2 valorization over TiO2 hollow microspheres by synergetic surface tailoring and Au decoration, J. Mater. Chem. A. 6 (2018) 24245–24255. https://doi.org/10.1039/c8ta09661a.",Vis,298,1,Gas,,H2SO4,0,Hydrothermal,Photodeposition,298,1,Au,0,No,0,No,0,No,100,TiO2,No,3.09,3.25
"X. Liu, M. Ye, S. Zhang, G. Huang, C. Li, J. Yu, P.K. Wong, S. Liu, Enhanced photocatalytic CO2 valorization over TiO2 hollow microspheres by synergetic surface tailoring and Au decoration, J. Mater. Chem. A. 6 (2018) 24245–24255. https://doi.org/10.1039/c8ta09661a.",Vis,298,1,Gas,,H2SO4,0,Hydrothermal,Photodeposition,298,2,Au,0,No,0,No,0,No,100,TiO2,No,3.21,1.9
"X. Liu, M. Ye, S. Zhang, G. Huang, C. Li, J. Yu, P.K. Wong, S. Liu, Enhanced photocatalytic CO2 valorization over TiO2 hollow microspheres by synergetic surface tailoring and Au decoration, J. Mater. Chem. A. 6 (2018) 24245–24255. https://doi.org/10.1039/c8ta09661a.",Vis,298,1,Gas,,H2SO4,0,Hydrothermal,Photodeposition,298,4,Au,0,No,0,No,0,No,100,TiO2,No,3,1.51
"X. Liu, M. Ye, S. Zhang, G. Huang, C. Li, J. Yu, P.K. Wong, S. Liu, Enhanced photocatalytic CO2 valorization over TiO2 hollow microspheres by synergetic surface tailoring and Au decoration, J. Mater. Chem. A. 6 (2018) 24245–24255. https://doi.org/10.1039/c8ta09661a.",Vis,298,1,Gas,,H2SO4,0,Hydrothermal,NP,298,0,No,0,No,0,No,0,No,100,TiO2,No,3,0.99
"X. Feng, F. Pan, H. Zhao, W. Deng, P. Zhang, H.C. Zhou, Y. Li, Atomic layer deposition enabled MgO surface coating on porous TiO2 for improved CO2 photoreduction, Appl. Catal. B Environ. 238 (2018) 274–283. https://doi.org/10.1016/j.apcatb.2018.07.027.",Vis,298,1,Gas,97.7,No,0,Commercial,NP,298,0,No,0,No,0,No,0,No,100,TiO2,No,3,0.5
"X. Feng, F. Pan, H. Zhao, W. Deng, P. Zhang, H.C. Zhou, Y. Li, Atomic layer deposition enabled MgO surface coating on porous TiO2 for improved CO2 photoreduction, Appl. Catal. B Environ. 238 (2018) 274–283. https://doi.org/10.1016/j.apcatb.2018.07.027.",Vis,298,1,Gas,97.7,No,0,Commercial,IW,298,2,MgO,0,No,0,No,0,No,100,TiO2,No,3,2.81
"X. Feng, F. Pan, H. Zhao, W. Deng, P. Zhang, H.C. Zhou, Y. Li, Atomic layer deposition enabled MgO surface coating on porous TiO2 for improved CO2 photoreduction, Appl. Catal. B Environ. 238 (2018) 274–283. https://doi.org/10.1016/j.apcatb.2018.07.027.",Vis,298,1,Gas,97.7,No,0,Hydrothermal,NP,298,0,No,0,No,0,No,0,No,100,TiO2,No,3,3.19
"X. Feng, F. Pan, H. Zhao, W. Deng, P. Zhang, H.C. Zhou, Y. Li, Atomic layer deposition enabled MgO surface coating on porous TiO2 for improved CO2 photoreduction, Appl. Catal. B Environ. 238 (2018) 274–283. https://doi.org/10.1016/j.apcatb.2018.07.027.",Vis,298,1,Gas,97.7,No,0,Hydrothermal,IW,298,0.1,MgO,0,No,0,No,0,No,100,TiO2,No,3,4.6
"X. Feng, F. Pan, H. Zhao, W. Deng, P. Zhang, H.C. Zhou, Y. Li, Atomic layer deposition enabled MgO surface coating on porous TiO2 for improved CO2 photoreduction, Appl. Catal. B Environ. 238 (2018) 274–283. https://doi.org/10.1016/j.apcatb.2018.07.027.",Vis,298,1,Gas,97.7,No,0,Hydrothermal,IW,298,0.5,MgO,0,No,0,No,0,No,100,TiO2,No,3,6.13
"X. Feng, F. Pan, H. Zhao, W. Deng, P. Zhang, H.C. Zhou, Y. Li, Atomic layer deposition enabled MgO surface coating on porous TiO2 for improved CO2 photoreduction, Appl. Catal. B Environ. 238 (2018) 274–283. https://doi.org/10.1016/j.apcatb.2018.07.027.",Vis,298,1,Gas,97.7,No,0,Hydrothermal,IW,298,1,MgO,0,No,0,No,0,No,100,TiO2,No,3,8.18
"X. Feng, F. Pan, H. Zhao, W. Deng, P. Zhang, H.C. Zhou, Y. Li, Atomic layer deposition enabled MgO surface coating on porous TiO2 for improved CO2 photoreduction, Appl. Catal. B Environ. 238 (2018) 274–283. https://doi.org/10.1016/j.apcatb.2018.07.027.",Vis,298,1,Gas,97.7,No,0,Hydrothermal,IW,298,2,MgO,0,No,0,No,0,No,100,TiO2,No,3.1,10.22
"X. Feng, F. Pan, H. Zhao, W. Deng, P. Zhang, H.C. Zhou, Y. Li, Atomic layer deposition enabled MgO surface coating on porous TiO2 for improved CO2 photoreduction, Appl. Catal. B Environ. 238 (2018) 274–283. https://doi.org/10.1016/j.apcatb.2018.07.027.",Vis,298,1,Gas,97.7,No,0,Hydrothermal,IW,298,5,MgO,0,No,0,No,0,No,100,TiO2,No,3,7.03
"X. Feng, F. Pan, H. Zhao, W. Deng, P. Zhang, H.C. Zhou, Y. Li, Atomic layer deposition enabled MgO surface coating on porous TiO2 for improved CO2 photoreduction, Appl. Catal. B Environ. 238 (2018) 274–283. https://doi.org/10.1016/j.apcatb.2018.07.027.",Vis,298,1,Gas,97.7,No,0,Hydrothermal,IW,298,10,MgO,0,No,0,No,0,No,100,TiO2,No,3,4.09
"X. Feng, F. Pan, H. Zhao, W. Deng, P. Zhang, H.C. Zhou, Y. Li, Atomic layer deposition enabled MgO surface coating on porous TiO2 for improved CO2 photoreduction, Appl. Catal. B Environ. 238 (2018) 274–283. https://doi.org/10.1016/j.apcatb.2018.07.027.",Vis,298,1,Gas,97.7,No,0,Hydrothermal,ALD,298,5,MgO,0,No,0,No,0,No,100,TiO2,No,3,3.78
"X. Feng, F. Pan, H. Zhao, W. Deng, P. Zhang, H.C. Zhou, Y. Li, Atomic layer deposition enabled MgO surface coating on porous TiO2 for improved CO2 photoreduction, Appl. Catal. B Environ. 238 (2018) 274–283. https://doi.org/10.1016/j.apcatb.2018.07.027.",Vis,298,1,Gas,97.7,No,0,Hydrothermal,NP,298,0,No,0,No,0,No,0,No,100,TiO2,No,3,2.75
"X. Feng, F. Pan, H. Zhao, W. Deng, P. Zhang, H.C. Zhou, Y. Li, Atomic layer deposition enabled MgO surface coating on porous TiO2 for improved CO2 photoreduction, Appl. Catal. B Environ. 238 (2018) 274–283. https://doi.org/10.1016/j.apcatb.2018.07.027.",Vis,298,1,Gas,97.7,No,0,Hydrothermal,ALD,298,1,MgO,0,No,0,No,0,No,100,TiO2,No,3,6.17
"X. Feng, F. Pan, H. Zhao, W. Deng, P. Zhang, H.C. Zhou, Y. Li, Atomic layer deposition enabled MgO surface coating on porous TiO2 for improved CO2 photoreduction, Appl. Catal. B Environ. 238 (2018) 274–283. https://doi.org/10.1016/j.apcatb.2018.07.027.",Vis,298,1,Gas,97.7,No,0,Hydrothermal,ALD,298,2,MgO,0,No,0,No,0,No,100,TiO2,No,3,8.44
"X. Feng, F. Pan, H. Zhao, W. Deng, P. Zhang, H.C. Zhou, Y. Li, Atomic layer deposition enabled MgO surface coating on porous TiO2 for improved CO2 photoreduction, Appl. Catal. B Environ. 238 (2018) 274–283. https://doi.org/10.1016/j.apcatb.2018.07.027.",Vis,298,1,Gas,97.7,No,0,Hydrothermal,ALD,298,5,MgO,0,No,0,No,0,No,100,TiO2,No,3,13.35
"X. Feng, F. Pan, H. Zhao, W. Deng, P. Zhang, H.C. Zhou, Y. Li, Atomic layer deposition enabled MgO surface coating on porous TiO2 for improved CO2 photoreduction, Appl. Catal. B Environ. 238 (2018) 274–283. https://doi.org/10.1016/j.apcatb.2018.07.027.",Vis,298,1,Gas,97.7,No,0,Hydrothermal,ALD,298,10,MgO,0,No,0,No,0,No,100,TiO2,No,3,10.07
"X. Feng, F. Pan, H. Zhao, W. Deng, P. Zhang, H.C. Zhou, Y. Li, Atomic layer deposition enabled MgO surface coating on porous TiO2 for improved CO2 photoreduction, Appl. Catal. B Environ. 238 (2018) 274–283. https://doi.org/10.1016/j.apcatb.2018.07.027.",Vis,298,1,Gas,97.7,No,0,Hydrothermal,ALD,298,20,MgO,0,No,0,No,0,No,100,TiO2,No,3,9.82
"X. Feng, F. Pan, H. Zhao, W. Deng, P. Zhang, H.C. Zhou, Y. Li, Atomic layer deposition enabled MgO surface coating on porous TiO2 for improved CO2 photoreduction, Appl. Catal. B Environ. 238 (2018) 274–283. https://doi.org/10.1016/j.apcatb.2018.07.027.",Vis,298,1,Gas,97.7,No,0,Hydrothermal,ALD,298,50,MgO,0,No,0,No,0,No,100,TiO2,No,3.2,4.91
"X. Feng, F. Pan, H. Zhao, W. Deng, P. Zhang, H.C. Zhou, Y. Li, Atomic layer deposition enabled MgO surface coating on porous TiO2 for improved CO2 photoreduction, Appl. Catal. B Environ. 238 (2018) 274–283. https://doi.org/10.1016/j.apcatb.2018.07.027.",Vis,298,1,Gas,97.7,No,0,Hydrothermal,ALD,298,100,MgO,0,No,0,No,0,No,100,TiO2,No,3.8,3.4
"X. Meng, G. Zuo, P. Zong, H. Pang, J. Ren, X. Zeng, S. Liu, Y. Shen, W. Zhou, J. Ye, A rapidly room-temperature-synthesized Cd/ZnS:Cu Noocrystal photocatalyst for highly efficient solar-light-powered CO2 reduction, Appl. Catal. B Environ. 237 (2018) 68–73. https://doi.org/10.1016/j.apcatb.2018.05.066.",Vis,298,1,Gas,42,KHCO3,0.5,Hydrothermal,NP,298,0,No,0,No,0,No,0,No,100,ZnS,No,3.6,54.81
"X. Meng, G. Zuo, P. Zong, H. Pang, J. Ren, X. Zeng, S. Liu, Y. Shen, W. Zhou, J. Ye, A rapidly room-temperature-synthesized Cd/ZnS:Cu Noocrystal photocatalyst for highly efficient solar-light-powered CO2 reduction, Appl. Catal. B Environ. 237 (2018) 68–73. https://doi.org/10.1016/j.apcatb.2018.05.066.",Vis,298,1,Gas,42,No,0,Hydrothermal,NP,298,0,No,0,No,2.4,Cu,0,No,100,ZnS,No,3.6,95.45
"X. Meng, G. Zuo, P. Zong, H. Pang, J. Ren, X. Zeng, S. Liu, Y. Shen, W. Zhou, J. Ye, A rapidly room-temperature-synthesized Cd/ZnS:Cu Noocrystal photocatalyst for highly efficient solar-light-powered CO2 reduction, Appl. Catal. B Environ. 237 (2018) 68–73. https://doi.org/10.1016/j.apcatb.2018.05.066.",Vis,298,1,Gas,42,No,0,Hydrothermal,NP,298,0,No,0,No,4.7,Cu,0,No,100,ZnS,No,3.6,116.53
"X. Meng, G. Zuo, P. Zong, H. Pang, J. Ren, X. Zeng, S. Liu, Y. Shen, W. Zhou, J. Ye, A rapidly room-temperature-synthesized Cd/ZnS:Cu Noocrystal photocatalyst for highly efficient solar-light-powered CO2 reduction, Appl. Catal. B Environ. 237 (2018) 68–73. https://doi.org/10.1016/j.apcatb.2018.05.066.",Vis,298,1,Gas,42,No,0,Hydrothermal,NP,298,0,No,0,No,11,Cu,0,No,100,ZnS,No,3.6,130.08
"X. Meng, G. Zuo, P. Zong, H. Pang, J. Ren, X. Zeng, S. Liu, Y. Shen, W. Zhou, J. Ye, A rapidly room-temperature-synthesized Cd/ZnS:Cu Noocrystal photocatalyst for highly efficient solar-light-powered CO2 reduction, Appl. Catal. B Environ. 237 (2018) 68–73. https://doi.org/10.1016/j.apcatb.2018.05.066.",Vis,298,1,Gas,42,No,0,Hydrothermal,NP,298,0,No,0,No,33,Cu,0,No,100,ZnS,No,3.6,78.52
"X. Meng, G. Zuo, P. Zong, H. Pang, J. Ren, X. Zeng, S. Liu, Y. Shen, W. Zhou, J. Ye, A rapidly room-temperature-synthesized Cd/ZnS:Cu Noocrystal photocatalyst for highly efficient solar-light-powered CO2 reduction, Appl. Catal. B Environ. 237 (2018) 68–73. https://doi.org/10.1016/j.apcatb.2018.05.066.",Vis,298,1,Gas,42,No,0,Hydrothermal,NP,298,0,No,0,No,49,Cu,0,No,100,ZnS,No,3.6,51.53
"X. Cui, J. Wang, B. Liu, S. Ling, R. Long, Y. Xiong, Turning Au Nooclusters Catalytically Active for Visible-Light-Driven CO 2 Reduction through Bridging Ligands, J. Am. Chem. Soc. 140 (2018) 16514–16520. https://doi.org/10.1021/jacs.8b06723.",Vis,298,1,Liquid,No,TEOA,1,NP,Solid state,298,99,Au,0,Co,0,No,0,No,0,No,No,,3.13
"X. Cui, J. Wang, B. Liu, S. Ling, R. Long, Y. Xiong, Turning Au Nooclusters Catalytically Active for Visible-Light-Driven CO 2 Reduction through Bridging Ligands, J. Am. Chem. Soc. 140 (2018) 16514–16520. https://doi.org/10.1021/jacs.8b06723.",Vis,298,1,Liquid,No,TEOA,1,NP,Solid state,298,99,Au,0.01,Co,0,No,0,No,0,No,No,,3.86
"X. Cui, J. Wang, B. Liu, S. Ling, R. Long, Y. Xiong, Turning Au Nooclusters Catalytically Active for Visible-Light-Driven CO 2 Reduction through Bridging Ligands, J. Am. Chem. Soc. 140 (2018) 16514–16520. https://doi.org/10.1021/jacs.8b06723.",Vis,298,1,Liquid,No,TEOA,1,NP,Solid state,298,99,Au,0.01,Co,0,No,0,No,0,No,No,,4.96
"X. Cui, J. Wang, B. Liu, S. Ling, R. Long, Y. Xiong, Turning Au Nooclusters Catalytically Active for Visible-Light-Driven CO 2 Reduction through Bridging Ligands, J. Am. Chem. Soc. 140 (2018) 16514–16520. https://doi.org/10.1021/jacs.8b06723.",Vis,298,1,Liquid,No,TEOA,1,NP,Solid state,298,99,Au,0.02,Co,0,No,0,No,0,No,No,,2.71
"X. Cui, J. Wang, B. Liu, S. Ling, R. Long, Y. Xiong, Turning Au Nooclusters Catalytically Active for Visible-Light-Driven CO 2 Reduction through Bridging Ligands, J. Am. Chem. Soc. 140 (2018) 16514–16520. https://doi.org/10.1021/jacs.8b06723.",Vis,298,1,Liquid,No,TEOA,1,NP,Solid state,298,99,Au,0.03,Co,0,No,0,No,0,No,No,,1.94
